Repository: RitwikKhandelwal/Piramal-Srilanka

File: 1. Srilanka/2. Efficiency/300tpd/1. Flat File/P1_Full_Flat_File_with_Glass_Details.csv (part 1 of 9)
,Unnamed: 0,Date,P1_sap_draw,P1_actual_draw,P1_pack,P1_eff,P1_seed,DPR Eff,Total Cullet %,Melting cost-Rs/ton/Draw,Barrier Boosting (kWh),Capacitive Boosting (kWh),Boosting (kWh),Barrier Boosting Per ton (kWh/ton),Capacitive Boosting Per ton (kWh/ton),FO-Furnace Consumption (MT),FO-Furnace Consumption (kg per MT),LPG -WE/FHs Consumption(kg),Melting Energy -Kcal//Draw of glass,Bottom Front (oC),Throat Riser (oC),LPG WE & FH (Kg /Ton/ draw),Boosting per ton (kWh/ton draw),FO density (Specific Gravity),FO consumption (Liters),FO L/ton,Defect Insp Machine%,Defect Light Inspection%,Defect Hot End Reject%,Glass CE-kg,Glass Packing-kg,FURNACE COMBUSTION AIR FLOW,FURNACE GAS FLOW,FURNACE GLASS LEVEL,FURNACE OIL FLOW,FURNACE PRESSURE,WORKING END ZONE 1 TEMPERATURE,WORKING END ZONE 2 TEMPERATURE,WORKING END ZONE 3 TEMPERATURE,LINE P1 ZONE 1 TEMPERATURE,LINE P1 ZONE 2 TEMPERATURE,LINE P1 ZONE 3 TEMPERATURE,LINE P1 ZONE 4 TEMPERATURE,LINE P1 ZONE 5 LEFT BOTTOM TEMPERATURE,LINE P1 ZONE 5 LEFT MIDDLE TEMPERATURE,LINE P1 ZONE 5 LEFT TOP TEMPERATURE,LINE P1 ZONE 5 MIDDLE BOTTOM TEMPERATURE,LINE P1 ZONE 5 MIDDLE MIDDLE TEMPERATURE,LINE P1 ZONE 5 MIDDLE TOP TEMPERATURE,LINE P1 ZONE 5 RIGHT BOTTOM TEMPERATURE,LINE P1 ZONE 5 RIGHT MIDDLE TEMPERATURE,LINE P1 ZONE 5 RIGHT TOP TEMPERATURE,LINE P1 ZONE ENTRY TEMPERATURE,CIMANY CHANNEL TEMPERATURE,COMBUSTION AIR MELTING END TEMPERATURE,ELECTRODE HOLDER 1 TEMPERATURE,ELECTRODE HOLDER 2 TEMPERATURE,ELECTRODE HOLDER 3 TEMPERATURE,ELECTRODE HOLDER 4 TEMPERATURE,ELECTRODE HOLDER 5 TEMPERATURE,ELECTRODE HOLDER 6 TEMPERATURE,ELECTRODE HOLDER 7 TEMPERATURE,ELECTRODE HOLDER 8 TEMPERATURE,MELTING END BEHIND FRONT TEMPERATURE,MELTING END BOTTOM BEHIND RIGHT TEMPERATURE,MELTING END BOTTOM MIDDLE TEMPERATURE,MELTING END CROWN BEHIND TEMPERATURE,MELTING END CROWN INFRONT TEMPERATURE,MELTING END CROWN MIDDLE TEMPERATURE,REGENERATOR LEFT BOTTOM TEMPERATURE,REGENERATOR LEFT CROWN TEMPERATURE,REGENERATOR RIGHT BOTTOM TEMPERATURE,REGENERATOR RIGHT CROWN TEMPERATURE,THROAT ON SIDE TEMPERATURE,FOREHEART LINE P2 SPOUT TEMPERATURE,FOREHEART LINE P2 ZONE 1 BOTTOM TEMPERATURE,FOREHEART LINE P2 ZONE 1 MIDDLE TEMPERATURE,FOREHEART LINE P2 ZONE 1 TOP TEMPERATURE,FOREHEART LINE P2 ZONE 2 TEMPERATURE,FOREHEART LINE P2 ZONE 3 TEMPERATURE,FOREHEART LINE P2 ZONE 4 TEMPERATURE,FOREHEART LINE P3 ZONE 1 BOTTOM TEMPERATURE,FOREHEART LINE P3 ZONE 1 MIDDLE TEMPERATURE,FOREHEART LINE P3 ZONE 1 TOP TEMPERATURE,FOREHEART LINE P3 ZONE 2 TEMPERATURE,FOREHEART LINE P3 ZONE 3 TEMPERATURE,FOREHEART LINE P4 SPOUT TEMPERATURE,FOREHEART LINE P4 ZONE 1 BOTTOM TEMPERATURE,FOREHEART LINE P4 ZONE 1 MIDDLE TEMPERATURE,FOREHEART LINE P4 ZONE 1 TOP TEMPERATURE,FOREHEART LINE P4 ZONE 2 TEMPERATURE,FOREHEART LINE P4 ZONE 3 TEMPERATURE,FOREHEART LINE P5 ZONE 1 BOTTOM TEMPERATURE,FOREHEART LINE P5 ZONE 1 MIDDLE TEMPERATURE,FOREHEART LINE P5 ZONE 1 TOP TEMPERATURE,FOREHEART LINE P5 ZONE 2 TEMPERATURE,FOREHEART LINE P5 ZONE 3 TEMPERATURE,FOREHEART LINE P5 ZONE 4 TEMPERATURE,FOREHEART LINE P5 ZONE 5 TEMPERATURE,PYROMETER FH LINE P2 ZONE 4 TEMPERATURE,PYROMETER WE ZONE 1 TEMPERATURE,PYROMETER WE ZONE 2 TEMPERATURE,PYROMETER WE ZONE 3 TEMPERATURE,THERMOCOUPLE WE ENTRANCE TEMPERATURE,CAPACITOR BOOSTING ELCTRODE 01 CURRENT,CAPACITOR BOOSTING ELCTRODE 01 TEMPERATURE,CAPACITOR BOOSTING ELCTRODE 02 CURRENT,CAPACITOR BOOSTING ELCTRODE 02 TEMPERATURE,CAPACITOR BOOSTING ELCTRODE 03 CURRENT,CAPACITOR BOOSTING ELCTRODE 03 TEMPERATURE,CAPACITOR BOOSTING ELCTRODE 04 CURRENT,CAPACITOR BOOSTING ELCTRODE 04 TEMPERATURE,CAPACITOR BOOSTING ELCTRODE 05 CURRENT,CAPACITOR BOOSTING ELCTRODE 05 TEMPERATURE,CAPACITOR BOOSTING ELCTRODE 06 CURRENT,CAPACITOR BOOSTING ELCTRODE 06 TEMPERATURE,CAPACITOR BOOSTING ELCTRODE 07 CURRENT,CAPACITOR BOOSTING ELCTRODE 07 TEMPERATURE,CAPACITOR BOOSTING ELCTRODE 08 CURRENT,CAPACITOR BOOSTING ELCTRODE 08 TEMPERATURE,CAPACITOR BOOSTING ELCTRODE 09 CURRENT,CAPACITOR BOOSTING ELCTRODE 09 TEMPERATURE,CAPACITOR BOOSTING ELCTRODE 10 CURRENT,CAPACITOR BOOSTING ELCTRODE 10 TEMPERATURE,CAPACITOR BOOSTING SERVO MOTOR,CAPACITOR BOOSTING TRANSFORMER BM POWER HYST,CAPACITOR BOOSTING TRANSFORMER BM POWER SP,CAPACITOR BOOSTING TRANSFORMER BM POWER SPH,CAPACITOR BOOSTING TRANSFORMER BM POWER SPPROD,CAPACITOR BOOSTING TRANSFORMER BM PRODUCTION,CAPACITOR BOOSTING TRANSFORMER KWH help,CAPACITOR BOOSTING TRANSFORMER KWH memo,CAPACITOR BOOSTING TRANSFORMER KWH presmonth,CAPACITOR BOOSTING TRANSFORMER KWH prvmonth,CAPACITOR BOOSTING TRANSFORMER KWH today,CAPACITOR BOOSTING TRANSFORMER KWH yesterday,CAPACITOR BOOSTING TRANSFORMER L1 L2 Po WORKING END r,CAPACITOR BOOSTING TRANSFORMER L1 L2 Volt,CAPACITOR BOOSTING TRANSFORMER L1 L3 Po WORKING END r,CAPACITOR BOOSTING TRANSFORMER L1 L3 Volt,CAPACITOR BOOSTING TRANSFORMER L1 PE Volt,CAPACITOR BOOSTING TRANSFORMER L1 Tota lCurrent,CAPACITOR BOOSTING TRANSFORMER L1 Total Current Limit,CAPACITOR BOOSTING TRANSFORMER L2 L3 Po WORKING END r,CAPACITOR BOOSTING TRANSFORMER L2 L3 Volt,CAPACITOR BOOSTING TRANSFORMER L2 PE Volt,CAPACITOR BOOSTING TRANSFORMER L2 Total Current,CAPACITOR BOOSTING TRANSFORMER L2 Total Current Limit,CAPACITOR BOOSTING TRANSFORMER L3 PE Volt,CAPACITOR BOOSTING TRANSFORMER L3 Total Current,CAPACITOR BOOSTING TRANSFORMER L3 Total Current Limit,CAPACITOR BOOSTING TRANSFORMER Resistor R,CAPACITOR BOOSTING TRANSFORMER Resistor S,CAPACITOR BOOSTING TRANSFORMER Resistor T,CAPACITOR BOOSTING TRANSFORMER Total Po WORKING END r,ELCTRODE PROT ACTIVE EARTH,Furnace Draw,SFC ( kcal per kg),FO ( Lts),FO (Lts/ Ton),SPV_oil,PVV_oil,QVV_oil,SPRV_oil,PVRV_oil,FLV_oil,FRV_oil,SPV_combustion,PVV_combustion,QVV_combustion,SPRV_combustion,FLV_combustion,FRV_combustion,Air to Fuel Ratio,P1_defect,Density (g/cm3),SiO2,Al2O3,Fe2O3,CaO,MgO,Na2O,K2O,TiO2,Name,FGCode,Draw,Pack to Melt Ratio,Defect Type,Defect Count,Sample Size,Color
0,0,14-12-2021,51.55,51.6,41.76,81,13,86.89530686,30,10395,4780,30612,35392,15.67,100.38,28.656,93.97,5398,1017,1221,1323,17.7,116.05,0.914,31352,103,3.2,2.78,2.7,64,90.2,5487.744791,-0.149993126,-0.008018097,435.9822846,0.132661923,468.1058254,466.721419,458.6003301,29.62395627,29.09123167,28.27985125,27.57195432,34.54517612,34.58215837,34.52890393,27.21854378,26.94429586,27.22808043,34.58211359,34.50357399,34.45860555,34.5523837,180.9899244,4948.573109,83.41141898,67.26448363,81.81780017,88.94542401,92.13853904,75.3627204,95.49790092,77.31486146,451.1947943,386.7850546,20564.07809,545.5104954,587.2451721,564.5583543,159.3073048,514.2947103,169.8396306,516.3417296,369.9580185,203.4274194,223.1552419,223.0241935,222.1592742,223.2278226,241.9133065,243.5504032,231.0100806,231.3306452,231.8266129,233.141129,234.828629,228.5846774,220.9616935,221.1774194,221.3548387,222.4737903,233.8669355,234.3891129,234.4012097,233.6955645,236.7903226,237.608871,240.875,239.7620968,58.5,248.0866935,246.8689516,242.6451613,258.4879032,261.6370736,53.49392282,204.9999493,45.29219753,158.799328,57.61718744,190.1356663,58.26192831,238.056066,55.76557049,273.0431503,44.5032488,261.7105797,59.80693029,254.943478,61.8153577,261.8470907,108.1765241,172.9495656,50.96606199,13.26062956,1.955645161,48.89112903,183.8306452,234.6774194,58.27822581,0.139110896,3281028.129,69225.38911,151411.5242,531.983871,5688.189516,140.3553544,36.88242001,138.5368841,36.46071354,18.64079326,696.4349085,840.9274194,147.086952,36.37222905,23.11365909,789.6972036,840.9274194,19.99859996,791.9910219,840.9274194,9.692031891,8.994386973,9.595971392,245.9661863,1.155336431,310,994,31000,100,1241.751043,1208.605779,35.65941586,13970.11511,14376.27752,0.473574409,0.495827538,13970.11511,14376.27752,72.54807371,13970.11511,0.473574409,0.495827538,11.89492701,5.78,2.524,70.34,1.82,0.158,9.8,3.16,13.59,0.77,0.041,750ML LW UB SECURO ARRACK,F3Z0121QRQQ110000X,53,0.809302326,,,,Flint
1,1,15-12-2021,52.06,52.1,44.5,85.5,12,85.82114362,30,10291,5551,30410,35961,18.2,99.72,28.26,92.67,5495,1006,1220,1322,18.02,117.92,0.91,31055,102,3.38,3,4.56,44,204.8,5487.744791,-0.149993126,-0.008018097,435.9822846,0.132661923,468.1058254,466.721419,458.6003301,463.6173873,455.4302838,442.4797391,431.0034315,540.4318144,541.0100187,540.1751975,425.0925845,422.8501046,425.8169554,541.0052405,539.7173403,540.6892909,540.9746726,180.9899244,4948.573109,83.41141898,67.26448363,81.81780017,88.94542401,92.13853904,75.3627204,95.49790092,77.31486146,451.1947943,386.7850546,20564.07809,545.5104954,587.2451721,564.5583543,159.3073048,514.2947103,169.8396306,516.3417296,369.9580185,385.691016,422.4911839,422.2006717,420.5608732,423.7128463,458.0713686,459.7783375,438.0184719,438.3366919,438.9093199,442.7447523,446.4399664,432.8597817,418.4047019,418.7816961,418.9076406,421.0293871,442.8513854,443.2275399,443.263644,442.3753149,448.3014274,449.8480269,456.0688497,454.0369437,110.8285714,468.7867338,467.4357683,458.9513014,489.2787573,498.000532,100.9880226,389.9520332,85.67613533,302.3277402,108.7519827,359.3468184,111.0644649,449.5065203,106.3750699,516.522937,84.7143516,498.4402708,113.6165967,492.1134029,118.3814936,500.6554772,207.039488,331.2400869,96.67967192,25.12845073,3.702770781,92.56926952,348.0604534,444.3324937,110.3425693,0.181989692,6212218.519,149748.9866,286678.8816,8351.649034,11334.92191,265.9014676,69.55347965,263.9898112,68.90836359,35.2501401,1329.895612,1592.191436,278.9263419,68.66259686,43.63280146,1507.07613,1592.191436,37.70017031,1501.129714,1592.191436,18.19441802,16.90372528,17.98817823,467.0238321,2.291819725,310,994,31000,100,1241.751043,1208.605779,35.65941586,13970.11511,14376.27752,0.473574409,0.495827538,13970.11511,14376.27752,72.54807371,13970.11511,0.473574409,0.495827538,11.89492701,5.78,2.524,70.34,1.82,0.158,9.8,3.16,13.59,0.77,0.041,750ML LW UB SECURO ARRACK,F3Z0121QRQQ110000X,53,0.854126679,,,,Flint
2,2,16-12-2021,58.23,58.2,47.62,81.8,9,86.78770036,30,10393,5989,30410,36399,19.57,99.38,28.644,93.61,5540,1016,1219,1323,18.11,118.95,0.912,31408,103,2.81,3.89,1.7,30,90.8,14953.36135,-0.405268436,-0.026074868,1187.093874,0.352044558,1266.400147,1264.831081,1242.44631,1254.747278,1229.99155,1195.010391,1163.085688,1459.533691,1461.094062,1458.836946,1150.325252,1136.634651,1151.15317,1461.08466,1457.600114,1460.163155,1459.808225,490.7885154,13482.48249,226.3732493,181.859944,221.7464986,240.1806723,247.7542017,204.5847339,257.3445378,208.855042,1218.044118,1045.590336,55537,1468.35014,1580.921569,1523.663866,422.0735294,1390.976891,469.0602241,1386.534314,998.6554622,1041.193978,1140.151961,1139.518908,1135.79972,1142.019608,1237.109944,1240.341036,1181.144258,1182.055322,1182.985994,1195.731092,1214.062325,1166.759804,1130.508403,1131.443277,1131.397059,1137.37535,1197.296218,1197.435574,1197.490196,1194.77591,1210.711485,1214.922969,1231.678571,1226.148459,299.0693277,1268.272409,1266.827031,1243.369748,1320.77521,1340.794073,272.9978773,1051.136657,231.5084701,813.8827308,292.6169051,967.7644192,299.2369901,1212.201893,287.5590866,1392.863626,228.7355598,1342.743754,310.2347987,1326.700125,319.6413921,1347.752699,558.7676081,893.9099958,260.8735561,67.80693054,10,250,940,1200,298,0.505930731,16777216,424328.9902,774228,15223.02241,30431.07703,722.9414667,188.2861132,717.2391767,186.3740075,95.49296795,3582.460415,4300,758.5651573,185.866451,117.8645351,4062.310743,4300,102.1374593,4044.987319,4300,49.33213953,45.6433248,48.6979434,1269.583925,6.306441835,310,994,31000,100,1241.751043,1208.605779,35.65941586,13970.11511,14376.27752,0.473574409,0.495827538,13970.11511,14376.27752,72.54807371,13970.11511,0.473574409,0.495827538,11.89492701,5.78,2.5234,70.16,1.71,0.135,10.09,3.14,13.45,0.81,0.041,750ML NEW ROUND ARRACK DS24 ,F3Z0111QRQQ110000X,54,0.818213058,,,,Flint
3,3,17-12-2021,59.65,59.7,56.03,93.9,23,85.3426893,30,10285,5808,30526,36334,18.93,99.52,28.388,92.55,5448,1006,1216,1320,17.76,118.45,0.906,31333,102,4.25,3.27,2.37,49,198.2,15017.13136,-0.405060186,-0.020872875,1193.444481,0.360709468,1266.875509,1265.246836,1234.417165,1255.279128,1229.960386,1194.99001,1163.009048,1459.533691,1461.094977,1458.796514,1150.683049,1135.922243,1151.380526,1461.075409,1457.534124,1460.146099,1459.751681,491.0638889,13536.66875,223.7902778,180.1972222,219.9743056,239.6354167,245.00625,201.3569444,256.9326389,208.55625,1216.243056,1045.670139,43063.80833,1463.376389,1584.249306,1520.954861,428.4236111,1393.88125,463.8722222,1389.020139,998.0388889,1033.929861,1144.824306,1144.509722,1133.819444,1138.779167,1246.504861,1245.2125,1180.75,1181.488194,1181.279167,1197.25625,1229.792361,1165.489583,1130.795139,1131.470139,1131.189583,1137.1,1196.184028,1197.823611,1197.764583,1194.61875,1210.552083,1214.796528,1231.534722,1225.435417,299.0638889,1268.588889,1267.115278,1235.315972,1320.124306,1334.665558,273.0531393,1044.268825,231.4696659,806.4244178,291.0650545,960.9515649,298.6400496,1206.469828,287.1026229,1384.268504,228.2704018,1329.906123,314.4340818,1301.396524,318.5245467,1334.217467,557.1122653,877.4940544,260.4390948,67.80693054,10,250,940,1200,298,0.501877587,16777216,454639.1722,774228,15188.38472,30402.85,722.3689274,188.5951488,715.3994988,186.8659336,95.62046672,3546.377075,4300,756.9060941,186.0631749,117.7883397,4015.569944,4300,102.2568479,4018.115439,4300,49.86499208,46.13084926,49.49997191,1267.245634,6.078659484,310,994,31000,100,1241.751043,1208.605779,35.65941586,13970.11511,14376.27752,0.473574409,0.495827538,13970.11511,14376.27752,72.54807371,13970.11511,0.473574409,0.495827538,11.89492701,5.78,2.5223,70.16,1.71,0.135,10.09,3.14,13.45,0.81,0.041,750ML NEW ROUND ARRACK DS24 ,F3Z0111QRQQ110000X,54,0.938525963,,,,Flint
4,4,18-12-2021,59.51,59.5,52.5,88.2,26,88.30009807,30,10375,5562,31083,36645,18.17,101.53,28.576,93.34,5676,1014,1212,1320,18.54,119.69,0.916,31197,102,4.25,3.27,2.37,49,123,15005.4045,-0.405107902,-0.026507325,1192.086402,0.358583083,1263.373464,1261.527201,1232.156321,1253.344875,1229.984605,1194.925977,1162.985059,1459.533071,1461.08136,1458.835877,1151.840934,1135.261735,1151.402994,1461.083547,1457.35554,1460.19267,1459.799135,491.1645833,13527.36597,225.0229167,180.2291667,220.5340278,239.8166667,244.7458333,202.6493056,255.95,207.8840278,1211.710417,1041.590972,4957.842361,1473.460417,1588.445833,1528.574306,432.4430556,1397.592361,460.3125,1396.085417,993.9166667,1029.126389,675.8826389,1144.914583,1132.071528,1136.738889,1242.833333,1240.028472,1182.854167,1184.09375,1183.068056,1199.109028,1235.179861,1168.115972,1131.184722,1131.826389,1131.347222,1137.203472,1195.940278,1198.138889,1198.060417,1194.710417,1210.654861,1214.861111,1231.639583,1225.445833,299.0493056,1265.129167,1263.48125,1233.145833,1316.306944,1344.307407,271.2160019,1052.751656,238.917824,811.1356269,288.6364316,960.6666327,296.1656036,1203.6611,284.9628667,1386.938576,227.8812231,1335.759468,313.4869305,1318.993136,318.0225239,1350.330746,554.3680058,889.9920433,259.1690784,67.80693054,10,250,940,1200,298,0.510314686,16777216,485420.884,774228,15457.27153,30512.825,737.433212,191.8371915,732.4394931,190.1995564,97.04837001,3584.627381,4300,771.0045889,189.2045716,120.4718854,4041.687161,4300,104.0739776,4028.211797,4300,50.31404324,46.566332,49.7548365,1293.931994,6.041284876,310,994,31000,100,1241.751043,1208.605779,35.65941586,13970.11511,14376.27752,0.473574409,0.495827538,13970.11511,14376.27752,72.54807371,13970.11511,0.473574409,0.495827538,11.89492701,5.78,2.5228,70.16,1.71,0.135,10.09,3.14,13.45,0.81,0.041,750ML NEW ROUND ARRACK DS24 ,F3Z0111QRQQ110000X,54,0.882352941,,,,Flint
5,5,19-12-2021,63.6,63.6,45.11,70.9,23,81.12080103,30,10359,6346,31047,37393,20.48,100.2,28.834,93.05,5386,1012,1214,1322,17.38,120.68,0.916,31478,102,4.75,3.71,4.11,53,156.1,15093.39206,-0.405090902,-0.046457715,1196.575096,0.357243974,1268.275706,1266.884969,1237.552033,1254.602238,1228.544009,1192.20436,1159.144333,1459.533691,1461.092761,1458.81665,1218.039453,1131.354035,1150.935155,1461.088133,1457.266399,1460.166746,1459.761404,491.9840278,13605.525,225.8965278,181.0173611,221.6680556,240.3430556,246.0680556,203.9368056,256.7229167,208.5993056,1213.476389,1044.864583,2182.645833,1477.977083,1581.241667,1529.168056,435.6041667,1395.66875,460.8805556,1396.235417,993.575,1028.686111,675.8826389,1145.411111,1131.66875,1137.176389,1245.865972,1246.797222,1183.197917,1185.04375,1183.353472,1199.195139,1235.94375,1168.39375,1132.171528,1132.81875,1131.251389,1137.450694,1196.4625,1198.302083,1198.20625,1194.704167,1210.623611,1214.888194,1231.623611,1226.102083,299.0902778,1269.926389,1268.726389,1238.503472,1321.320833,1358.89355,274.4415499,1064.838122,248.5597504,822.2069525,291.0476938,975.788883,299.015001,1224.780171,288.2638905,1407.832996,229.7837089,1356.581149,308.8148668,1334.430461,319.4003147,1362.386671,559.7784111,898.1493567,261.1079824,67.80693054,10,250,940,1200,298,0.499448054,16777216,516528.8826,774228,15541.45139,31023.81875,736.6655211,191.1630983,731.0325928,189.4253471,96.50935557,3619.431186,4300,772.3706673,188.6917439,119.8615454,4098.83898,4300,103.725791,4087.619358,4300,49.60793226,46.09949625,49.08627529,1293.452402,6.192009061,310,994,31000,100,1241.751043,1208.605779,35.65941586,13970.11511,14376.27752,0.473574409,0.495827538,13970.11511,14376.27752,72.54807371,13970.11511,0.473574409,0.495827538,11.89492701,5.78,2.522,70.16,1.71,0.135,10.09,3.14,13.45,0.81,0.041,750ml DEWARS WHITE LABLE,F3Z0140QVTQ110001X,57,0.70927673,,,,Flint
6,6,20-12-2021,63.36,63.4,49.83,78.6,20,85.30259366,30,10242,6324,31475,37799,20.19,100.51,28.76,91.84,5244,1001,1214,1321,16.75,120.71,0.906,31744,101,4.28,3,2.79,47,105.3,14951.394,-0.405125038,-0.025314379,1200.813788,0.368437171,1267.287903,1266.508636,1238.278503,1252.647593,1226.967727,1189.991087,1154.574909,1459.533756,1461.088496,1458.821576,1210.299672,1131.110916,1148.177521,1461.080383,1457.131818,1460.18047,1459.761957,490.48125,13476.69167,225.4194444,180.4076389,221.0673611,240.4826389,245.2041667,202.9659722,256.76875,208.5277778,1212.603472,1045.347222,2707.5625,1470.875694,1580.4125,1524.690278,437.5756944,1387.330556,460.2993056,1397.889583,996.56875,1014.879167,675.8826389,1131.690278,1114.367361,1121.384722,1246.866667,1244.757639,1184.664583,1185.819444,1182.754861,1200.860417,1228.333333,1168.471528,1131.526389,1132.081944,1131.23125,1137.113889,1195.945139,1198.388194,1198.197917,1194.644444,1210.588194,1214.846528,1231.588889,1226.055556,299.0652778,1269.002778,1268.329167,1239.175694,1319.702778,1363.241868,274.5136475,1069.511157,248.8377691,825.5148078,291.2213035,976.2880146,298.9875137,1224.911986,287.6183928,1409.780895,230.2416066,1359.366564,307.2036594,1333.00299,319.3988679,1366.576247,559.1652224,898.4053518,261.0358853,67.80693054,10,250,940,1200,298,0.508695827,16777216,547743.425,774228,15683.60833,31050.8,747.3070214,193.4836034,741.2035846,191.7562696,98.06794936,3628.227082,4300,783.521951,191.1341148,120.5752326,4102.150053,4300,105.2841918,4096.220338,4300,50.09603866,46.62728257,49.61104187,1311.894111,6.585457254,310,994,31000,100,1241.751043,1208.605779,35.65941586,13970.11511,14376.27752,0.473574409,0.495827538,13970.11511,14376.27752,72.54807371,13970.11511,0.473574409,0.495827538,11.89492701,5.78,2.5224,70.28,1.7,0.147,9.98,3.19,13.48,0.72,0.041,750ml DEWARS WHITE LABLE,F3Z0140QVTQ110001X,57,0.785962145,,,,Flint
7,7,21-12-2021,61.53,61.5,46.64,75.8,12,83.83561644,30,10193,5468,30024,35492,17.82,97.83,28.212,91.92,5329,997,1218,1320,17.36,115.64,0.906,31139,101,4.37,3.64,4.51,48,105.3,14860.06744,-0.405090928,-0.026586375,1186.451605,0.358952895,1267.719218,1266.781006,1237.945557,1251.338152,1222.171033,1186.23473,1150.62587,1459.531939,1461.082036,1458.817649,1200.303141,1124.084988,1142.771031,1461.073558,1457.006982,1460.179854,1459.761723,493.9895833,13395.73403,224.8520833,180.3604167,220.9298611,240.9215278,245.5291667,202.3041667,257.3326389,208.9618056,1215.740972,1045.236111,2695.617361,1474.570139,1581.566667,1525.4375,426.0583333,1386.795139,471.7847222,1395.655556,996.8138889,1007.129167,675.8826389,1129.192361,1111.125,1119.342361,1248.622222,1246.004861,1185.417361,1186.321528,1182.331944,1201.588889,1228.745139,1168.10625,1127.003472,1127.741667,1127.08125,1133.735417,1194.266667,1198.530556,1198.296528,1194.697222,1210.589583,1214.854167,1231.601389,1226.077083,299.0673611,1269.438194,1268.646528,1238.843056,1320.595139,1338.702419,274.2995265,1048.678626,248.2221743,809.2556436,290.4005119,958.7786135,298.7360148,1203.824265,287.9586245,1384.185312,230.4759816,1333.474795,308.940976,1302.777372,318.9457939,1340.339668,558.3092212,880.3124162,261.1289568,67.80693054,10,250,940,1200,298,0.509903385,16777216,578838.9444,774228,15349.30556,31429.82222,717.4061974,189.246672,710.7737248,187.498939,96.21190199,3559.355309,4300,751.5103018,186.8714796,117.8148152,4020.43386,4300,102.8269194,4020.53755,4300,49.93581891,46.48271774,49.4762526,1258.577218,6.381655084,310,994,31000,100,1241.751043,1208.605779,35.65941586,13970.11511,14376.27752,0.473574409,0.495827538,13970.11511,14376.27752,72.54807371,13970.11511,0.473574409,0.495827538,11.89492701,5.78,2.5222,70.28,1.7,0.147,9.98,3.19,13.48,0.72,0.041,750ML PERICEYL BRANDY -DS23,F3Z0117QRQQ110000X,61,0.758373984,,,,Flint
8,8,22-12-2021,61.31,61.3,56.24,91.7,9,85.49089611,30,10122,4640,30024,34664,14.94,96.69,28.46,91.65,5234,991,1220,1322,16.86,111.63,0.906,31413,101,4.98,5.31,8.87,42,105.3,15039.77308,-0.405081529,-0.033942099,1196.344071,0.356586642,1268.08726,1266.539256,1237.468313,1250.585335,1220.001719,1184.991324,1147.910241,1459.533444,1461.086598,1458.799675,1194.797322,1117.755795,1140.026431,1461.069392,1456.897941,1460.166641,1459.741553,493.4402778,13556.01319,225.9166667,180.7791667,221.4298611,240.6416667,245.5361111,203.4041667,256.7944444,208.7993056,1216.938889,1045.043056,7196.057639,1477.036806,1583.7,1525.63125,417.5791667,1388.977778,479.5152778,1392.464583,995.9013889,1044.927083,1021.15,1158.010417,1150.598611,1160.757639,1256.805556,1254.827778,1184.763889,1187.36875,1182.054167,1201.672222,1228.865972,1166.414583,1126.55625,1127.075694,1126.277083,1133.125,1193.944444,1198.779861,1198.421528,1194.681944,1210.620833,1214.838889,1231.586111,1225.814583,299.0826389,1269.777083,1268.376389,1238.310417,1320.756944,1338.217753,274.0617752,1048.931407,248.2889658,810.1514269,290.9220669,960.3310655,299.0820307,1207.593478,288.7292638,1387.744746,230.284528,1338.124119,307.3878824,1309.821891,319.6657975,1343.536203,559.0622606,885.3141863,260.7137349,67.80693054,10,250,940,1200,298,0.507243768,16777216,608934.3125,774228,15267.5125,30177.16111,718.5366073,189.175588,712.6980579,187.4195119,95.13435589,3567.068951,4300,753.5582368,186.8600017,118.5289836,4035.690358,4300,103.1170913,4026.997727,4300,49.82482637,46.35573768,49.30739191,1261.52106,6.370482895,310,994,31000,100,1241.751043,1208.605779,35.65941586,13970.11511,14376.27752,0.473574409,0.495827538,13970.11511,14376.27752,72.54807371,13970.11511,0.473574409,0.495827538,11.89492701,5.78,2.5221,70.28,1.7,0.147,9.98,3.19,13.48,0.72,0.041,750ML PERICEYL BRANDY -DS23,F3Z0117QRQQ110000X,61,0.917455139,,,,Flint
9,9,23-12-2021,61.25,61.3,51.45,84,9,83.17460317,30,10256,6564,30884,37448,21.16,99.55,28.538,91.99,5231,1002,1219,1322,16.86,120.71,0.91,31360,101,6.65,4.41,2.84,45,105.3,15006.51017,-0.405018111,-0.030143031,1194.547041,0.359098528,1267.932943,1267.631683,1238.552551,1250.58375,1219.925232,1185.011243,1147.975122,1459.533691,1461.09348,1458.777641,1189.90895,1119.390496,1139.990735,1461.066828,1456.841994,1460.130467,1459.743221,492,13525.37986,226.0930556,180.5,221.2388889,240.1465278,245.3145833,203.6798611,256.7368056,208.4069444,1218.311111,1046.138194,15595.08611,1473.438889,1586.684028,1530.638194,429.5868056,1388.495833,504.4659722,1400.811806,997.1736111,1013.421528,803.3055556,1120.411806,1112.95625,1118.939583,1242.040972,1242.388194,1189.559028,1191.291667,1181.252083,1202.733333,1228.711111,1167.331944,1129.909722,1131.086111,1131.546528,1137.071528,1196.958333,1198.46875,1198.275,1194.630556,1210.527778,1214.790972,1231.517361,1225.978472,299.0645833,1269.500694,1269.332639,1239.372917,1321.363889,1347.249954,273.6173785,1056.475853,247.6355132,815.6784483,290.983313,964.9667255,298.4059168,1213.036506,287.2571865,1395.552822,230.2941731,1349.383924,307.2313941,1323.866304,320.3380527,1355.267007,558.8071531,895.0360064,260.4562146,67.80693054,10,250,940,1200,298,0.497942075,16777216,639223.6639,774228,15353.975,30202.88889,727.855982,190.3192516,723.129826,188.6231194,95.77276234,3597.552168,4300,763.4211054,188.0319731,119.1199854,4068.807072,4300,103.7880018,4050.177223,4300,49.77304634,46.32056075,49.20959097,1278.620387,6.639901633,310,994,31000,100,1241.751043,1208.605779,35.65941586,13970.11511,14376.27752,0.473574409,0.495827538,13970.11511,14376.27752,72.54807371,13970.11511,0.473574409,0.495827538,11.89492701,5.78,2.5218,70.35,1.72,0.154,9.97,3.12,13.51,0.68,0.042,750ML DCSL ROUND WHISKY -DS30,F3Z0044QRQQ110000X,60,0.839314845,,,,Flint
10,10,24-12-2021,61.2,61.2,55.11,90,7,87.86798447,30,10232,5467,29814,35281,17.7,96.55,28.558,92.48,5396,1001,1219,1323,17.47,114.26,0.92,31041,101,4.56,3.22,6.06,47,105.3,14954.21332,-0.405000846,-0.029752634,1189.078892,0.363187361,1268.455029,1266.453212,1236.634836,1250.53028,1220.057359,1184.990218,1148.062489,1459.54487,1461.086934,1458.821349,1186.261932,1116.738926,1140.271278,1461.086295,1456.633218,1460.169992,1459.741444,491.9867964,13480.02085,224.0528145,179.1966644,219.7783183,240.2939541,243.3578874,200.8436414,255.9270327,207.5795691,1217.124392,1046.18902,55537,1477.105629,1580.718555,1534.826963,438.3224461,1389.506602,458.8457262,1395.537874,994.0548992,1011.293259,803.3055556,1133.672689,1115.515636,1123.229326,1249.599027,1253.993746,1189.574705,1192.213343,1182.360667,1204.289785,1232.460042,1166.612926,1131.942321,1133.116053,1133.682418,1137.317582,1198.925643,1198.683113,1198.366227,1194.665045,1210.528839,1214.797081,1231.519805,1225.967338,299.0500347,1270.075747,1268.211953,1237.497568,1322.512856,1341.418699,273.1941507,1050.716001,246.8248126,810.920729,289.9472077,960.5520309,297.9994337,1208.488567,287.0936603,1388.935138,229.3720087,1338.234423,306.4517291,1301.661876,318.1984037,1342.806542,557.5298227,882.5259627,259.3692108,67.80693054,10,250,940,1200,298,0.49913664,16777216,669952.4051,774228,15270.64837,30814.28492,718.1267249,189.0054822,711.2407054,187.2373756,95.27087668,3566.745571,4300,751.7055631,186.4971814,118.0983616,4028.834654,4300,102.7903734,4030.672098,4300,49.75593137,46.28118148,49.30268211,1259.386577,6.490268615,310,994,31000,100,1241.751043,1208.605779,35.65941586,13970.11511,14376.27752,0.473574409,0.495827538,13970.11511,14376.27752,72.54807371,13970.11511,0.473574409,0.495827538,11.89492701,5.78,2.5205,70.35,1.72,0.154,9.97,3.12,13.51,0.68,0.042,750ML DCSL ROUND WHISKY -DS30,F3Z0044QRQQ110000X,60,0.900490196,,,,Flint
11,11,25-12-2021,61.36,61.4,54.98,89.6,28,90.06150858,30,10259,5452,30484,35936,17.61,98.49,28.648,92.56,5261,1004,1219,1323,17,116.1,0.92,31139,101,3.18,3.01,0.83,36,105.3,15068.12438,-0.404849659,-0.030410623,1197.313507,0.360672068,1267.735545,1265.234375,1235.29658,1250.387222,1219.936513,1184.966233,1148.021446,1459.537945,1461.093145,1458.838174,1151.991777,1117.718942,1139.999851,1461.091871,1456.534074,1460.18487,1459.768861,493.1701389,13581.24028,223.5298611,178.8097222,219.2097222,239.7944444,242.825,200.0430556,256.1631944,207.6375,1217.849306,1045.64375,55537,1475.759028,1575.122917,1533.359028,445.0145833,1386.052778,454.6819444,1390.740278,995.0958333,1010.765278,803.3055556,1138.116667,1117.095139,1124.954167,1252.617361,1252.348611,1185.915278,1186.320139,1179.146528,1201.505556,1230.902778,1165.059722,1131.089583,1132.177083,1133.194444,1137.047917,1198.99375,1198.643056,1198.340278,1194.631944,1210.531944,1214.795833,1231.515278,1225.8375,299.1131944,1269.495139,1267.046528,1236.161111,1321.569444,1331.643841,273.7244416,1040.621384,247.2458519,802.8818589,290.4248611,951.7714753,297.7732,1199.350564,286.6895739,1376.672213,229.4314233,1326.325394,306.3411493,1289.669336,318.315725,1334.581969,556.2830335,876.5661134,259.28916,67.80693054,10,250,940,1200,298,0.494431116,16777216,699596.9972,774228,15006.73472,29927.6875,715.4962243,189.255353,708.2200984,187.3731677,95.36988848,3542.789517,4300,746.287901,186.2769098,118.96007,3992.667341,4300,102.1921293,3994.6301,4300,50.20581596,46.57877567,49.71231921,1253.028503,6.348088272,310,994,31000,100,1241.751043,1208.605779,35.65941586,13970.11511,14376.27752,0.473574409,0.495827538,13970.11511,14376.27752,72.54807371,13970.11511,0.473574409,0.495827538,11.89492701,5.78,2.5209,70.35,1.72,0.154,9.97,3.12,13.51,0.68,0.042,750ML DCSL ROUND WHISKY -DS30,F3Z0044QRQQ110000X,60,0.895439739,,,,Flint
12,12,26-12-2021,61.27,61.3,56.03,91.4,15,91.83430045,30,10175,5238,30179,35417,16.86,97.12,28.566,91.93,5274,996,1219,1320,16.97,113.97,0.917,31152,100,2.27,2.63,0.74,36,105.3,14958.01187,-0.40508759,-0.068111386,1189.246072,0.360150343,1268.639882,1267.033285,1236.877289,1250.507899,1220.007525,1185.009718,1147.98353,1459.533978,1461.06902,1458.825985,1140.221735,1118.549895,1139.976676,1461.087458,1456.323598,1460.178713,1459.75486,493.5118056,13481.68472,223.9173611,179.2979167,219.7673611,240.4993056,243.1416667,200.2791667,256.4861111,208.0881944,1219.143056,1045.707639,55537,1473.866667,1577.047222,1534.804861,446.0152778,1382.582639,456.3888889,1388.070833,996.3409722,1010.577778,803.3055556,1138.476389,1117.6375,1125.642361,1254.853472,1252.192361,1185.964583,1185.4875,1179.128472,1201.440972,1230.871528,1165.023611,1131.144444,1132.25625,1133.222917,1137.139583,1199.035417,1198.744444,1198.480556,1194.575694,1210.502083,1214.717361,1231.519444,1225.977083,299.0423611,1270.197222,1268.802778,1237.652083,1322.279861,1337.577564,274.2939828,1046.936086,248.0150451,806.3798067,290.8644368,955.2457103,297.634551,1209.044654,287.0471627,1387.343669,230.8398408,1336.516605,307.4368308,1296.345726,319.0446538,1338.759484,554.9879382,878.3106702,260.0325546,67.80693054,10,250,940,1200,298,0.495456555,16777216,730105.0125,774228,15101.9375,30412.8125,716.0493946,189.0654415,709.5766839,187.2930167,95.22487465,3554.64571,4300,749.2890071,186.383777,119.1817614,4020.19716,4300,102.0246429,4017.604649,4300,49.93934859,46.37978305,49.45345806,1255.848389,6.572486664,310,994,31000,100,1241.751043,1208.605779,35.65941586,13970.11511,14376.27752,0.473574409,0.495827538,13970.11511,14376.27752,72.54807371,13970.11511,0.473574409,0.495827538,11.89492701,5.78,2.52,70.35,1.72,0.154,9.97,3.12,13.51,0.68,0.042,750ML DCSL ROUND WHISKY -DS30,F3Z0044QRQQ110000X,60,0.914029364,,,,Flint
13,13,27-12-2021,62.48,62.5,50.23,80.4,24,89.60115793,31,10092,5748,28412,34160,18.45,91.2,28.526,91.57,5261,988,1220,1323,16.89,109.66,0.917,31108,100,2.32,2.67,3.35,42,105.3,15180.61385,-0.404979845,-0.073074077,1200.314644,0.36010704,1265.773061,1263.674469,1233.920695,1250.324212,1220.014773,1184.347477,1142.715681,1459.533815,1461.093572,1458.791611,1137.992563,1111.53459,1137.038772,1461.091528,1456.27627,1460.13269,1459.758963,492.2451389,13682.69792,224.8513889,179.3291667,219.8854167,238.91875,243.0104167,200.7090278,255.625,207.65625,1215.847222,1042.484028,55537,1479.732639,1579.30625,1539.149306,441.4166667,1388.061111,459.6409722,1393.738194,994.05,1010.074306,803.3055556,1137.449306,1116.152083,1123.964583,1252.653472,1250.417361,1186.24375,1185.770833,1179.125694,1201.440972,1230.902083,1165.23125,1131.732639,1132.764583,1133.185417,1137.110417,1198.938889,1198.909028,1198.608333,1194.589583,1210.513889,1214.747917,1231.511111,1224.960417,299.0826389,1267.361111,1265.411806,1234.743056,1318.873611,1290.277377,272.4971054,1011.670523,246.7679402,779.7296974,288.9472415,921.5249624,296.6290498,1163.638922,285.7450808,1336.521026,228.5443194,1289.559627,305.2814013,1256.782489,317.137345,1296.385111,551.7011457,851.9896941,258.322245,67.80693054,10,250,940,1200,298,0.501390228,16777216,759754.2236,774228,14539.74236,30211.40625,685.7101582,181.9528834,679.9287065,180.2371718,90.78014068,3438.648159,4300,717.5895884,179.4817225,114.8961712,3882.857516,4300,98.98423046,3876.561694,4300,49.44475004,45.29646677,48.86571345,1202.893077,6.520172247,310,994,31000,100,1241.751043,1208.605779,35.65941586,13970.11511,14376.27752,0.473574409,0.495827538,13970.11511,14376.27752,72.54807371,13970.11511,0.473574409,0.495827538,11.89492701,5.78,2.5206,70.4,1.69,0.155,9.96,3.16,13.46,0.67,0.042,750ML ROCKLAND TALISKAR -DS24,F3Z0071QRPQ110000X,59,0.80368,,,,Flint
14,14,28-12-2021,62.53,62.5,57.19,91.5,6,92.75618375,31,10198,6222,30812,37034,19.95,98.78,28.576,91.62,5271,997,1218,1322,16.9,118.73,0.917,31162,100,2.31,2.08,0.72,41,105.3,14990.08606,-0.405079926,-0.033260166,1191.997517,0.353122564,1266.637472,1264.587199,1235.112356,1250.949982,1219.944434,1184.001638,1140.985764,1459.533682,1461.085584,1458.806959,1161.466358,1110.531369,1136.304775,1461.093,1455.963386,1460.166884,1459.750861,491.3131944,13512.18819,226.7013889,180.4854167,221.3111111,238.8555556,244.3409722,203.0756944,255.79375,207.9291667,1217.258333,1044.293056,55537,1485.95625,1584.468056,1541.778472,443.4229167,1391.069444,458.1263889,1403.195139,997.0402778,1006.426389,803.3055556,1137.38125,1115.598611,1124.184028,1251.128472,1250.384028,1186.618056,1186.066667,1179.170833,1201.488194,1230.922222,1165.284028,1132.136806,1133.230556,1134.261806,1137.276389,1198.983333,1198.572222,1198.475,1194.634028,1210.559722,1214.790278,1231.515972,1225.645139,299.0722222,1268.345833,1266.402778,1235.967361,1318.814583,1341.085148,272.7001331,1052.094185,247.7657222,811.1729988,289.6115481,958.602187,297.0457175,1208.7115,285.0407516,1389.544352,229.8256655,1344.698837,305.9375064,1319.645786,319.8693006,1353.129423,556.0472112,890.8544732,259.2194727,67.80693054,10,250,940,1200,298,0.508077162,16777216,788948.3681,774228,15114.4125,28598.51667,722.5581442,189.6142458,718.0219083,187.8336224,94.21682097,3585.070254,4300,757.3203796,187.1988814,120.2461421,4053.882144,4300,103.2903163,4030.578459,4300,49.79611177,46.3125753,49.18263778,1269.097741,6.886121963,310,994,31000,100,1241.751043,1208.605779,35.65941586,13970.11511,14376.27752,0.473574409,0.495827538,13970.11511,14376.27752,72.54807371,13970.11511,0.473574409,0.495827538,11.89492701,5.78,2.5204,70.4,1.69,0.155,9.96,3.16,13.46,0.67,0.042,750ML ROCKLAND TALISKAR -DS24,F3Z0071QRPQ110000X,59,0.91504,,,,Flint
15,15,29-12-2021,67.24,67.2,50.29,74.8,5,87.78720627,31,10211,5505,30083,35588,17.93,97.98,28.272,92.08,5172,999,1221,1322,16.84,115.91,0.917,30831,100,2.68,2.16,3.85,224,105.3,14841.45881,-0.405089965,-0.032640321,1180.21568,0.346964339,1267.983144,1266.486918,1236.411235,1252.113052,1287.539898,1187.458661,1145.06612,1459.53376,1461.067842,1458.82103,1145.899662,1115.385355,1143.597245,1461.086335,1455.610062,1460.187021,1459.76517,491.9284722,13378.0125,224.93125,179.9333333,220.5902778,239.5631944,243.2791667,201.5340278,255.9805556,208.2104167,1219.280556,1044.835417,55537,1481.41875,1582.207639,1536.036806,448.8180556,1387.920139,453.9986111,1394.617361,995.8625,1041.445833,936.7034722,1155.577778,1145.659028,1151.00625,1250.289583,1252.107639,1185.214583,1184.454861,1179.191667,1201.476389,1230.932639,1166.917361,1133.028472,1134.013194,1134.499306,1137.166667,1198.998611,1199.227083,1199.072917,1194.742361,1210.600694,1214.876389,1231.56875,1225.992361,299.1041667,1269.713194,1268.336806,1237.30625,1321.230556,1341.562583,274.7863636,1051.548835,249.5440289,810.6268502,291.0956783,957.7337334,298.0138436,1208.593746,286.9861586,1389.630355,231.0329826,1336.415334,313.1630957,1301.427474,318.9665302,1346.077677,559.8483322,878.904641,260.3414382,67.80693054,10,250,940,1200,298,0.481329577,16777216,819418.3701,774228,15047.14514,30557,715.1388941,188.2920045,708.2532667,186.4986977,93.73066144,3566.533651,4300,748.1945174,185.7215471,118.4919473,4027.467141,4300,103.1990742,4028.506779,4300,49.5846649,46.11000929,49.12056076,1253.913751,6.984330782,310,994,31000,100,1241.751043,1208.605779,35.65941586,13970.11511,14376.27752,0.473574409,0.495827538,13970.11511,14376.27752,72.54807371,13970.11511,0.473574409,0.495827538,11.89492701,5.78,2.52,70.4,1.69,0.155,9.96,3.16,13.46,0.67,0.042,1000ML BON AQUA -RGB-FLINT - EP1092,F3Z0343QRPQ110001X,59,0.748363095,,,,
16,16,30-12-2021,68.86,68.9,55.6,80.7,14,79.28341902,31,10315,7140,29764,36904,22.9,95.45,28.96,92.87,5261,1009,1219,1321,16.87,118.35,0.917,31581,101,3.93,4.74,7.37,293,105.3,15227.20577,-0.405090928,-0.036288737,1207.745928,0.344714353,1267.923025,1266.670329,1238.066661,1251.356371,1245.412498,1187.98142,1146.093176,1459.532405,1461.075833,1458.819171,1172.544293,1120.32549,1145.968907,1461.077716,1455.411811,1460.182576,1459.769137,493.7847222,13726.5,225.6409722,180.0972222,220.9652778,239.2576389,243.7444444,202.2638889,256.0041667,208.2868056,1219.466667,1044.844444,31628.4875,1480.874306,1582.379167,1536.568056,441.8229167,1389.395139,457.0638889,1396.051389,997.0993056,1052.796528,1159.047222,1158.403472,1151.449306,1155.571528,1250.025,1252.480556,1183.686111,1182.94375,1179.1875,1201.54375,1230.933333,1166.604167,1136.667361,1137.219444,1136.057639,1142.060417,1199.906944,1199.095139,1198.938889,1194.685417,1210.563194,1214.8,1231.531944,1226.020139,299.0680556,1269.610417,1268.497917,1238.949306,1320.652778,1314.875901,274.6296306,1030.958238,249.6954578,794.3962198,289.909094,940.3252001,297.3787169,1189.087416,286.6184427,1365.661974,230.4161844,1315.981467,313.0979961,1285.773531,318.5867538,1322.163548,558.4319565,868.2629218,260.0405106,67.80693054,10,250,940,1200,298,0.500521167,16777216,849460.2632,774228,14928.58194,30160.45625,704.0260857,185.773341,698.496592,183.9727047,92.41030108,3505.30237,4300,738.0056051,183.3510805,117.3974733,3967.416569,4300,101.6548999,3954.77109,4300,49.69676918,45.87523975,49.11007592,1235.971365,6.905221193,310,994,31000,100,1241.751043,1208.605779,35.65941586,13970.11511,14376.27752,0.473574409,0.495827538,13970.11511,14376.27752,72.54807371,13970.11511,0.473574409,0.495827538,11.89492701,5.78,2.5189,70.57,1.68,0.163,9.94,3.14,13.38,0.63,0.048,1000ML BON AQUA -RGB-FLINT - EP1092,F3Z0343QRPQ110001X,59,0.806966618,,,,
