Repository: RitwikKhandelwal/Piramal-Srilanka

File: 1. Srilanka/2. Efficiency/300tpd/1. Flat File/P3_Flint_Flat_File.csv (part 3 of 3)
 TRANSFORMER KWH memo,CAPACITOR BOOSTING TRANSFORMER KWH presmonth,CAPACITOR BOOSTING TRANSFORMER KWH prvmonth,CAPACITOR BOOSTING TRANSFORMER KWH today,CAPACITOR BOOSTING TRANSFORMER KWH yesterday,CAPACITOR BOOSTING TRANSFORMER L1 L2 Po WORKING END r,CAPACITOR BOOSTING TRANSFORMER L1 L2 Volt,CAPACITOR BOOSTING TRANSFORMER L1 L3 Po WORKING END r,CAPACITOR BOOSTING TRANSFORMER L1 L3 Volt,CAPACITOR BOOSTING TRANSFORMER L1 PE Volt,CAPACITOR BOOSTING TRANSFORMER L1 Tota lCurrent,CAPACITOR BOOSTING TRANSFORMER L1 Total Current Limit,CAPACITOR BOOSTING TRANSFORMER L2 L3 Po WORKING END r,CAPACITOR BOOSTING TRANSFORMER L2 L3 Volt,CAPACITOR BOOSTING TRANSFORMER L2 PE Volt,CAPACITOR BOOSTING TRANSFORMER L2 Total Current,CAPACITOR BOOSTING TRANSFORMER L2 Total Current Limit,CAPACITOR BOOSTING TRANSFORMER L3 PE Volt,CAPACITOR BOOSTING TRANSFORMER L3 Total Current,CAPACITOR BOOSTING TRANSFORMER L3 Total Current Limit,CAPACITOR BOOSTING TRANSFORMER Resistor R,CAPACITOR BOOSTING TRANSFORMER Resistor S,CAPACITOR BOOSTING TRANSFORMER Resistor T,CAPACITOR BOOSTING TRANSFORMER Total Po WORKING END r,ELCTRODE PROT ACTIVE EARTH,Furnace Draw,SFC ( kcal per kg),FO ( Lts),FO (Lts/ Ton),SPV_oil,PVV_oil,QVV_oil,SPRV_oil,PVRV_oil,FLV_oil,FRV_oil,SPV_combustion,PVV_combustion,QVV_combustion,SPRV_combustion,FLV_combustion,FRV_combustion,Air to Fuel Ratio,Density (g/cm3)_x,SiO2,Al2O3,Fe2O3,CaO,MgO,Na2O,K2O,TiO2,Name,FGCode,Draw,Defect Type,Defect Count,Sample Size,Pack to Melt Ratio,Density (g/cm3)_y,Color
21-02-2022,26.74,26.4,22.84,86.4,55,30,10310,7374,32044,39418,23.78,103.34,28.465,91.8,5476,1006,1228,1320,17.7,127.13,0.916,31075,100,3.61,3.56,4.59,11.76,52,105.3,14263.67326,-0.419129762,-0.017780881,1181.153526,0.362684565,1196.986273,1209.96958,1269.253673,1265.469887,1232.202251,493.8905923,12859.06806,212.6182833,180.1423587,223.4322626,241.3282123,246.2746331,206.4141556,259.1697055,210.9529164,1228.510563,1050.334507,55537,1453.652572,1572.270804,1511.115656,429.5716302,1379.451658,460.9407198,1389.561131,996.1879859,1182.024268,1183.025696,1181.287348,1198.727663,1210.916369,1267.393431,1233.207428,1320.282951,1339.329334,299.3216256,1049.342941,264.9799499,795.4715648,303.0158216,926.6997248,304.2006163,1229.621512,298.6850389,1397.737283,253.3123284,1375.940443,318.9413102,1275.027473,249.499405,1346.337196,592.8696113,871.4455234,275.7342568,67.80693054,10,250,940,1200,298,0.492357709,16777216,630968.1472,934674,15800.98906,30006.32312,757.6222487,200.4526073,755.7187754,198.7091356,89.94249387,3557.129528,4300,797.3594177,198.0985957,131.804385,4048.658598,4300,116.7830689,4001.068379,4300,53.04170238,49.21845417,52.25139547,1334.198413,7.009962831,310,1006,31075,100,1216.009028,1178.646938,33.39075,13799.39324,14236.97249,0.483333333,0.480555556,13799.39324,14236.97249,71.92920139,13799.39324,0.483333333,0.480555556,12.07908156,2.5204,69.8,1.83,0.113,10.08,3.1,13.56,1.02,0.036,200G JAM JAR TT,F3W0098QMPQ110000X,21,,,,0.865151515,2.5204,Flint
22-02-2022,35.8,35.5,26.9,75.8,61,30,10131,7092,31070,38162,22.7,99.45,28.286,90.54,5321,989,1228,1319,17,122.15,0.906,31221,100,4.46,4.02,0.31,8.79,135,105.3,14205.85908,-0.406718221,-0.014936189,1183.344803,0.360684189,1200.052499,1209.973897,1270.149939,1259.455399,1231.765229,494.2449548,12804.02986,212.198468,179.7708914,222.5612813,240.7831241,245.4267782,205.5585774,259.4117237,211.1774983,1228.386125,1050.074178,49358.02665,1453.303647,1570.034434,1509.255095,427.7385805,1376.116655,465.4258609,1387.757554,997.557354,1186.387464,1186.225232,1181.637206,1202.002138,1211.38873,1261.83078,1233.493026,1319.987106,1317.043614,299.284162,1032.172028,267.4923262,779.5453571,306.9432269,905.805723,303.2427868,1202.8233,297.6776147,1368.939104,253.0162137,1349.109428,318.0115656,1252.267175,250.0928388,1325.128942,592.8734715,857.0946672,275.7936512,67.80693054,10,250,940,1200,298,0.515678753,16777216,662546.8377,934674,15610.60072,31797.53324,735.9118046,198.3588232,734.7498788,196.7184487,88.83740771,3499.222819,4300,773.6387859,196.0724636,130.7663059,3970.430224,4300,115.4366881,3920.391036,4300,53.47006083,49.69790488,52.6723934,1295.915513,6.54490701,312,989,31221,100,1218.075694,1182.223375,33.55498611,13793.89807,14217.09925,0.477083333,0.488194444,13793.89807,14217.09925,71.86348611,13793.89807,0.477083333,0.488194444,12.02573012,2.5208,69.8,1.83,0.113,10.08,3.1,13.56,1.02,0.036,250ML KIST JAM JAR -DS80,F3X0086QMQQ110000X,32,PARALLEL FINISH,510,24056,0.757746479,2.5208,Flint
22-02-2022,35.8,35.5,26.9,75.8,61,30,10131,7092,31070,38162,22.7,99.45,28.286,90.54,5321,989,1228,1319,17,122.15,0.906,31221,100,4.46,4.02,0.31,8.79,135,105.3,14205.85908,-0.406718221,-0.014936189,1183.344803,0.360684189,1200.052499,1209.973897,1270.149939,1259.455399,1231.765229,494.2449548,12804.02986,212.198468,179.7708914,222.5612813,240.7831241,245.4267782,205.5585774,259.4117237,211.1774983,1228.386125,1050.074178,49358.02665,1453.303647,1570.034434,1509.255095,427.7385805,1376.116655,465.4258609,1387.757554,997.557354,1186.387464,1186.225232,1181.637206,1202.002138,1211.38873,1261.83078,1233.493026,1319.987106,1317.043614,299.284162,1032.172028,267.4923262,779.5453571,306.9432269,905.805723,303.2427868,1202.8233,297.6776147,1368.939104,253.0162137,1349.109428,318.0115656,1252.267175,250.0928388,1325.128942,592.8734715,857.0946672,275.7936512,67.80693054,10,250,940,1200,298,0.515678753,16777216,662546.8377,934674,15610.60072,31797.53324,735.9118046,198.3588232,734.7498788,196.7184487,88.83740771,3499.222819,4300,773.6387859,196.0724636,130.7663059,3970.430224,4300,115.4366881,3920.391036,4300,53.47006083,49.69790488,52.6723934,1295.915513,6.54490701,312,989,31221,100,1218.075694,1182.223375,33.55498611,13793.89807,14217.09925,0.477083333,0.488194444,13793.89807,14217.09925,71.86348611,13793.89807,0.477083333,0.488194444,12.02573012,2.5208,69.8,1.83,0.113,10.08,3.1,13.56,1.02,0.036,250ML KIST JAM JAR -DS80,F3X0086QMQQ110000X,32,STONE,435,24033,0.757746479,2.5208,Flint
22-02-2022,35.8,35.5,26.9,75.8,61,30,10131,7092,31070,38162,22.7,99.45,28.286,90.54,5321,989,1228,1319,17,122.15,0.906,31221,100,4.46,4.02,0.31,8.79,135,105.3,14205.85908,-0.406718221,-0.014936189,1183.344803,0.360684189,1200.052499,1209.973897,1270.149939,1259.455399,1231.765229,494.2449548,12804.02986,212.198468,179.7708914,222.5612813,240.7831241,245.4267782,205.5585774,259.4117237,211.1774983,1228.386125,1050.074178,49358.02665,1453.303647,1570.034434,1509.255095,427.7385805,1376.116655,465.4258609,1387.757554,997.557354,1186.387464,1186.225232,1181.637206,1202.002138,1211.38873,1261.83078,1233.493026,1319.987106,1317.043614,299.284162,1032.172028,267.4923262,779.5453571,306.9432269,905.805723,303.2427868,1202.8233,297.6776147,1368.939104,253.0162137,1349.109428,318.0115656,1252.267175,250.0928388,1325.128942,592.8734715,857.0946672,275.7936512,67.80693054,10,250,940,1200,298,0.515678753,16777216,662546.8377,934674,15610.60072,31797.53324,735.9118046,198.3588232,734.7498788,196.7184487,88.83740771,3499.222819,4300,773.6387859,196.0724636,130.7663059,3970.430224,4300,115.4366881,3920.391036,4300,53.47006083,49.69790488,52.6723934,1295.915513,6.54490701,312,989,31221,100,1218.075694,1182.223375,33.55498611,13793.89807,14217.09925,0.477083333,0.488194444,13793.89807,14217.09925,71.86348611,13793.89807,0.477083333,0.488194444,12.02573012,2.5208,69.8,1.83,0.113,10.08,3.1,13.56,1.02,0.036,250ML KIST JAM JAR -DS80,F3X0086QMQQ110000X,32,Bubble (>2.5 mm),375,24038,0.757746479,2.5208,Flint
22-02-2022,35.8,35.5,26.9,75.8,61,30,10131,7092,31070,38162,22.7,99.45,28.286,90.54,5321,989,1228,1319,17,122.15,0.906,31221,100,4.46,4.02,0.31,8.79,135,105.3,14205.85908,-0.406718221,-0.014936189,1183.344803,0.360684189,1200.052499,1209.973897,1270.149939,1259.455399,1231.765229,494.2449548,12804.02986,212.198468,179.7708914,222.5612813,240.7831241,245.4267782,205.5585774,259.4117237,211.1774983,1228.386125,1050.074178,49358.02665,1453.303647,1570.034434,1509.255095,427.7385805,1376.116655,465.4258609,1387.757554,997.557354,1186.387464,1186.225232,1181.637206,1202.002138,1211.38873,1261.83078,1233.493026,1319.987106,1317.043614,299.284162,1032.172028,267.4923262,779.5453571,306.9432269,905.805723,303.2427868,1202.8233,297.6776147,1368.939104,253.0162137,1349.109428,318.0115656,1252.267175,250.0928388,1325.128942,592.8734715,857.0946672,275.7936512,67.80693054,10,250,940,1200,298,0.515678753,16777216,662546.8377,934674,15610.60072,31797.53324,735.9118046,198.3588232,734.7498788,196.7184487,88.83740771,3499.222819,4300,773.6387859,196.0724636,130.7663059,3970.430224,4300,115.4366881,3920.391036,4300,53.47006083,49.69790488,52.6723934,1295.915513,6.54490701,312,989,31221,100,1218.075694,1182.223375,33.55498611,13793.89807,14217.09925,0.477083333,0.488194444,13793.89807,14217.09925,71.86348611,13793.89807,0.477083333,0.488194444,12.02573012,2.5208,69.8,1.83,0.113,10.08,3.1,13.56,1.02,0.036,250ML KIST JAM JAR -DS80,F3X0086QMQQ110000X,32,NECK RING BUBBLES,345,23958,0.757746479,2.5208,Flint
22-02-2022,35.8,35.5,26.9,75.8,61,30,10131,7092,31070,38162,22.7,99.45,28.286,90.54,5321,989,1228,1319,17,122.15,0.906,31221,100,4.46,4.02,0.31,8.79,135,105.3,14205.85908,-0.406718221,-0.014936189,1183.344803,0.360684189,1200.052499,1209.973897,1270.149939,1259.455399,1231.765229,494.2449548,12804.02986,212.198468,179.7708914,222.5612813,240.7831241,245.4267782,205.5585774,259.4117237,211.1774983,1228.386125,1050.074178,49358.02665,1453.303647,1570.034434,1509.255095,427.7385805,1376.116655,465.4258609,1387.757554,997.557354,1186.387464,1186.225232,1181.637206,1202.002138,1211.38873,1261.83078,1233.493026,1319.987106,1317.043614,299.284162,1032.172028,267.4923262,779.5453571,306.9432269,905.805723,303.2427868,1202.8233,297.6776147,1368.939104,253.0162137,1349.109428,318.0115656,1252.267175,250.0928388,1325.128942,592.8734715,857.0946672,275.7936512,67.80693054,10,250,940,1200,298,0.515678753,16777216,662546.8377,934674,15610.60072,31797.53324,735.9118046,198.3588232,734.7498788,196.7184487,88.83740771,3499.222819,4300,773.6387859,196.0724636,130.7663059,3970.430224,4300,115.4366881,3920.391036,4300,53.47006083,49.69790488,52.6723934,1295.915513,6.54490701,312,989,31221,100,1218.075694,1182.223375,33.55498611,13793.89807,14217.09925,0.477083333,0.488194444,13793.89807,14217.09925,71.86348611,13793.89807,0.477083333,0.488194444,12.02573012,2.5208,69.8,1.83,0.113,10.08,3.1,13.56,1.02,0.036,250ML KIST JAM JAR -DS80,F3X0086QMQQ110000X,32,LOADING MARK,330,23913,0.757746479,2.5208,Flint
23-02-2022,37.66,37.4,31.8,85.1,63,30,10157,7195,31116,38311,23.09,99.87,28.262,90.71,5473,991,1232,1320,17.6,122.96,0.911,31023,100,4.62,4.91,8.97,18.5,1120,105.3,14136.49492,-0.408751566,-0.006621398,1185.151724,0.363148179,1201.190264,1209.984222,1275.729746,1263.058316,1239.303083,493.5760112,12741.14444,212.1726066,179.6432584,222.7741708,240.6926346,244.5269504,205.7544484,259.4340974,210.9705036,1228.685466,1049.243867,33032.97681,1458.105149,1557.748186,1510.530864,434.431686,1368.744541,458.5917031,1388.449307,998.3321168,1187.796283,1187.16468,1181.744776,1203.141467,1211.331334,1265.491228,1240.765162,1320.452003,1314.418454,300.0558185,1032.935376,270.1791844,774.4565946,275.5265162,903.3081513,303.3055183,1199.254808,297.4466387,1364.789364,253.2408254,1346.984885,315.5632672,1250.084503,250.4409725,1323.884165,593.7832881,854.7843417,276.254904,67.80693054,10,250,940,1200,298,0.502020228,16777216,692967.8458,934674,15153.53227,31187.19044,736.8366444,197.9277892,736.2252422,196.3455066,89.02733513,3491.460086,4300,774.5031522,195.647096,130.2521025,3960.141897,4300,114.9076661,3907.001569,4300,53.42475338,49.53607592,52.62701448,1297.926274,7.413884521,312,991,31023,100,1221.361111,1186.042646,33.00670833,13743.11038,14163.84684,0.479166667,0.4875,13743.11038,14163.84684,71.4511875,13743.11038,0.479166667,0.4875,11.94210587,2.5209,69.8,1.83,0.113,10.08,3.1,13.56,1.02,0.036,250G TT JAM JAR (SHIRNK) -DS2640,F3X0060QMPQ110000X,33,,,,0.85026738,2.5209,Flint
24-02-2022,33.41,29.7,24.44,82.4,58,30,10274,7408,30940,38348,24,100.26,28.318,91.76,5734,1003,1226,1319,18.6,124.26,0.911,31085,101,5.6,4.17,4.09,13.86,139,105.3,13928.30653,-0.406817177,-0.017902694,1182.559648,0.363709333,1201.612143,1209.967343,1275.310392,1262.501025,1236.958157,491.5824022,12553.68472,210.9508772,179.6739591,222.4935989,240.685,244.4974946,205.4471603,259.5112075,211.2346126,1227.272,1048.052288,32769,1456.187454,1562.883857,1509.147661,423.8284457,1380.980924,468.3122704,1391.477524,998.9365782,1186.450301,1186.137358,1181.673208,1203.538927,1211.282362,1264.863062,1238.340199,1318.457121,1298.296086,299.4971474,1020.054994,267.8470226,762.5327089,264.0318284,896.5890858,289.3456096,1197.010032,292.314798,1356.483217,252.9888336,1340.00731,314.1636417,1238.618229,250.3324531,1312.548486,593.6002191,847.950914,275.8517557,67.80693054,10,250,940,1200,298,0.496941848,16777216,725443.549,934674,15780.45215,31111.55076,731.2449233,197.9391292,730.8937692,196.2913997,89.35617704,3459.579453,4300,769.6566903,195.5835787,130.1636743,3938.003805,4300,114.581378,3880.174815,4300,53.85463421,49.82916397,52.98541775,1288.618582,7.259680338,312,991,31023,100,1220.048611,1182.976917,30.32690972,13542.75823,13977.19202,0.468055556,0.495833333,13542.75823,13977.19202,70.71778472,13542.75823,0.468055556,0.495833333,11.81527029,2.5213,69.76,1.77,0.104,10.05,3.09,13.73,1,0.035,250G TT JAM JAR (SHIRNK) -DS2640,F3X0060QMPQ110000X,33,,,,0.822895623,2.5213,Flint
25-02-2022,32.68,32.4,28.55,88.2,57,30,10201,6500,31157,37657,20.87,100.04,28.465,91.4,5767,996,1227,1317,18.5,120.91,0.914,31143,100,4.1,2.97,5.31,12.38,108,105.3,14214.70068,-0.406323217,-0.019322039,1192.508994,0.360991699,1201.985396,1209.976651,1270.029078,1261.719092,1235.578509,495.3944444,12813.60903,209.8458333,178.8138889,220.9714882,240.9881616,242.9839833,203.8767409,259.08223,210.6606272,1226.544251,1047.508711,32769,1455.421603,1566.227336,1511.212291,411.2248603,1385.483578,486.4129979,1384.920979,996.7230769,1186.523876,1186.169944,1181.702038,1203.944483,1211.287623,1264.080668,1236.960334,1318.318534,1317.447896,300.0211104,1034.293762,268.5727399,771.4091975,264.9960539,910.6055061,285.5165705,1217.371109,290.8935412,1377.416699,253.3219785,1357.484215,314.1711762,1244.037759,248.6081679,1324.937219,594.90421,851.6405204,275.5212077,67.80693054,10,250,940,1200,298,0.498495744,16777216,755957.7867,934674,15675.79872,30958.9596,741.7785277,199.7270459,740.1172192,198.0699473,89.70428208,3494.090567,4300,780.3636275,197.238582,131.4242783,3978.969924,4300,116.1534396,3933.686154,4300,53.77983184,49.85502981,53.01017761,1306.278258,7.141483585,312,991,31023,100,1227.81875,1190.376972,32.74786111,13691.64152,14128.98236,0.461805556,0.502083333,13691.64152,14128.98236,71.12290278,13691.64152,0.461805556,0.502083333,11.86933441,2.521,69.76,1.77,0.104,10.05,3.09,13.73,1,0.035,250G TT JAM JAR (SHIRNK) -DS2640,F3X0060QMPQ110000X,33,,,,0.88117284,2.521,Flint
26-02-2022,32.45,32.2,26.78,83.3,58,30,10206,6788,31575,38363,21.79,101.34,28.414,91.19,5861,996,1224,1314,18.8,123.12,0.914,31088,100,4.81,4.04,7.58,16.43,236,105.3,14289.28491,-0.405096398,-0.019501035,1192.775178,0.362953808,1201.985766,1209.993322,1266.868129,1258.89973,1231.738964,495.9895251,12880.20972,209.3515406,178.4528833,220.635402,240.3463173,242.5931721,203.7944325,258.5634409,210.199424,1225.868936,1046.415763,32769,1456.751639,1566.391399,1513.364234,406.2271731,1386.628383,486.6828194,1380.281618,995.0544919,1185.824067,1185.671494,1181.668192,1203.935484,1211.267129,1261.390967,1233.110403,1316.073701,1304.408317,298.3769356,1023.805934,264.3828962,764.9457611,265.1191971,900.5765168,284.9627436,1205.832855,290.2063745,1365.894309,252.4778837,1346.976781,312.920373,1237.358846,248.3716296,1315.676612,593.9545941,847.67293,274.5719774,67.80693054,10,250,940,1200,298,0.499401393,16777216,786302.9154,934674,15318.05196,31130.63389,737.6941829,199.3861026,737.2556538,197.7820558,90.07122222,3467.013428,4300,776.9521396,197.0879482,130.7784564,3948.991606,4300,115.7163129,3893.785144,4300,54.11295387,50.07774663,53.25463758,1300.246307,7.162470754,312,991,31023,100,1230.734028,1194.405,32.85539583,13864.71105,14290.49077,0.454861111,0.509722222,13864.71105,14290.49077,71.50647917,13864.71105,0.454861111,0.509722222,11.96452692,2.5214,69.76,1.77,0.104,10.05,3.09,13.73,1,0.035,250G TT JAM JAR (SHIRNK PAL) -DS2640,F3X0060QMPQ110002X,33,,,,0.831677019,2.5214,Flint
27-02-2022,32.54,32.2,26.88,83.4,63,32,10233,6154,27682,33836,19.88,89.42,28.812,93.07,5971,1003,1229,1320,19.3,109.3,0.912,31592,102,4.22,3.93,7.44,15.59,187,105.3,14616.05149,-0.406529771,-0.013777535,1214.692387,0.364041014,1201.984025,1209.980192,1268.136496,1258.080936,1236.488137,494.6104079,13175.26963,208.1281139,178.2172662,220.514556,240.2179017,241.7584934,202.64307,258.3989482,210.0272521,1223.1493,1044.758806,32769,1462.695411,1572.611952,1518.891479,413.6101695,1393.107056,477.2510221,1394.432322,992.8178808,1186.138605,1185.907613,1181.665808,1203.943772,1211.229636,1260.557071,1237.923581,1314.862377,1243.78492,297.8070802,974.2654697,263.7763655,726.4716241,264.1133638,857.0969539,284.888529,1149.87844,290.9365747,1300.595108,251.2610967,1279.035437,312.4174026,1171.103069,246.6137654,1252.676568,589.5921132,804.1085395,274.1714626,67.80693054,10,250,940,1200,298,0.511222856,16777216,816754.4656,934674,13769.41511,31530.42376,676.8423732,190.1139616,675.9507649,188.5426465,86.35501519,3299.183283,4300,711.3692561,187.6597882,123.859839,3749.283593,4300,110.4876849,3703.908276,4300,54.2607416,50.10427172,53.45381932,1191.925848,7.263047983,312,991,31023,100,1254.095833,1215.811132,34.03974306,14170.81557,14625.85963,0.467361111,0.496527778,14170.81557,14625.85963,72.88770139,14170.81557,0.467361111,0.496527778,12.02971353,2.5206,69.76,1.77,0.104,10.05,3.09,13.73,1,0.035,250G TT JAM JAR (SHIRNK PAL) -DS2640,F3X0060QMPQ110002X,33,,,,0.834782609,2.520633333,Flint
28-02-2022,32.49,32.2,27.09,84.2,55,30,10381,6523,30399,36922,21.1,98.32,28.885,93.42,5926,1015,1229,1321,19.2,119.42,0.912,31672,102,3.8,4.24,5.29,13.33,151,105.3,14635.97617,-0.432224839,0.06513412,1185.285693,0.359235897,1201.995265,1209.97498,1268.109176,1259.347631,1233.791968,490.4499295,13195.00764,209.8892086,179.389781,222.4039882,241.5980466,242.6087289,204.5327613,259.6438679,210.3578275,1225.005686,1048.891935,32769,1456.990083,1569.629723,1511.694585,421.9549703,1378.36698,460.6369099,1387.277347,996.5393939,1184.701981,1184.701299,1181.723627,1204.010554,1211.245115,1261.78392,1235.185996,1316.215084,1262.205647,299.988761,992.3292334,270.7431623,737.1810035,267.1601429,864.43003,291.3236916,1161.264383,292.4864055,1318.051115,253.3275919,1300.31346,313.6114607,1195.636009,248.9444093,1273.961733,594.962858,825.8824588,276.5864193,67.80693054,10,250,940,1200,298,0.489373864,16777216,846319.389,934674,15315.56232,28113.74248,708.0158671,192.9277939,709.4753672,191.77228,88.8975037,3361.199974,4300,744.2287116,190.656757,125.0207542,3814.28063,4300,111.5768712,3755.589168,4300,53.81087832,49.34920765,53.04841517,1248.108966,6.430384472,312,991,31023,100,1242.53679,1188.46541,36.43559916,14143.71598,14474.27583,0.478626489,0.488437281,14143.59805,14473.6059,72.50776923,14143.59805,0.47972028,0.487412587,12.17839895,2.5203,70.1,1.74,0.101,10.02,2.96,13.56,1.02,0.036,250G TT JAM JAR (SHIRNK PAL) -DS2640,F3X0060QMPQ110002X,33,,,,0.841304348,2.5203,Flint
