Repository: RitwikKhandelwal/Piramal-Srilanka

File: 1. Srilanka/2. Efficiency/300tpd/1. Flat File/P1_Full_Flat_File_with_Glass_Details.csv (part 5 of 9)
R BOOSTING TRANSFORMER KWH memo,CAPACITOR BOOSTING TRANSFORMER KWH presmonth,CAPACITOR BOOSTING TRANSFORMER KWH prvmonth,CAPACITOR BOOSTING TRANSFORMER KWH today,CAPACITOR BOOSTING TRANSFORMER KWH yesterday,CAPACITOR BOOSTING TRANSFORMER L1 L2 Po WORKING END r,CAPACITOR BOOSTING TRANSFORMER L1 L2 Volt,CAPACITOR BOOSTING TRANSFORMER L1 L3 Po WORKING END r,CAPACITOR BOOSTING TRANSFORMER L1 L3 Volt,CAPACITOR BOOSTING TRANSFORMER L1 PE Volt,CAPACITOR BOOSTING TRANSFORMER L1 Tota lCurrent,CAPACITOR BOOSTING TRANSFORMER L1 Total Current Limit,CAPACITOR BOOSTING TRANSFORMER L2 L3 Po WORKING END r,CAPACITOR BOOSTING TRANSFORMER L2 L3 Volt,CAPACITOR BOOSTING TRANSFORMER L2 PE Volt,CAPACITOR BOOSTING TRANSFORMER L2 Total Current,CAPACITOR BOOSTING TRANSFORMER L2 Total Current Limit,CAPACITOR BOOSTING TRANSFORMER L3 PE Volt,CAPACITOR BOOSTING TRANSFORMER L3 Total Current,CAPACITOR BOOSTING TRANSFORMER L3 Total Current Limit,CAPACITOR BOOSTING TRANSFORMER Resistor R,CAPACITOR BOOSTING TRANSFORMER Resistor S,CAPACITOR BOOSTING TRANSFORMER Resistor T,CAPACITOR BOOSTING TRANSFORMER Total Po WORKING END r,ELCTRODE PROT ACTIVE EARTH,Furnace Draw,SFC ( kcal per kg),FO ( Lts),FO (Lts/ Ton),SPV_oil,PVV_oil,QVV_oil,SPRV_oil,PVRV_oil,FLV_oil,FRV_oil,SPV_combustion,PVV_combustion,QVV_combustion,SPRV_combustion,FLV_combustion,FRV_combustion,Air to Fuel Ratio,P1_defect,Density (g/cm3),SiO2,Al2O3,Fe2O3,CaO,MgO,Na2O,K2O,TiO2,Name,FGCode,Draw,Pack to Melt Ratio,Defect Type,Defect Count,Sample Size,Color
78,78,29-01-2022,56.25,56.3,46.79,83.2,19,81.60064412,30,10339,7008,30808,37816,22.53,99.04,28.853,92.75,5264,1010,1223,1321,16.9,121.56,0.912,31637,102,4.5,4.78,5.98,59,105.3,15006.57106,-0.427394795,-0.028307521,1208.714708,0.353718226,1265.68217,1264.219564,1241.375529,1249.980784,1234.973531,1194.358878,1154.218739,1459.533441,1461.085238,1458.752252,1143.155629,1131.413333,1143.972689,1461.086194,786.7122815,1460.229064,1459.789869,494.5972222,13529.42292,211.1055556,180.3916667,220.4034722,241.4034722,247.9555556,204.0194444,258.6,210.0118056,1223.036111,1049.484722,55537,1469.151389,1570.0875,1522.954167,428.0923611,1390.769444,466.8902778,1389.750694,996.7291667,1064.078472,1163.880556,1162.869444,1164.359028,1167.273611,1235.221528,1220.40625,1169.980556,1167.579861,1153.508333,1193.749306,1222.420139,1146.473611,1138.120833,1143.291667,1134.815278,1141.147917,1190.944444,1196.863889,1196.679167,1195.699306,1210.677083,1213.823611,1233.617361,1221.017361,299.0548611,1267.540278,1266.170139,1242.328472,1322.530556,1330.133583,290.4096728,1039.671748,253.9542336,801.23859,304.5454784,936.4117134,298.598576,1207.818528,293.4172449,1386.931342,246.421926,1349.501273,315.8352699,1280.715102,254.5546356,1339.228881,578.113914,870.6416339,272.1322765,67.80693054,10,250,940,1200,298,0.488134795,16777216,858172.3597,898491,15398.49097,30422.3,724.5474646,190.9924286,721.0732389,189.2887248,91.13855109,3539.993247,4300,760.2814915,188.4683161,122.4982156,4017.141688,4300,107.5097896,3985.125707,4300,50.69795511,46.85390217,50.00188315,1273.729509,3.780703447,311,1010,31637,102,1241.751043,1208.605779,35.65941586,13970.11511,14376.27752,0.473574409,0.495827538,13970.11511,14376.27752,72.54807371,13970.11511,0.473574409,0.495827538,11.89492701,5.78,2.5191,70.36,1.85,0.115,9.79,3.14,13.6,0.64,0.032,750ML CARTA BLANKA -MEXICO GR. -EP2058,G3Z0599QRNQ110000X,56,0.831083481,WRINKLES AND FOLDS,7200,205128,
79,79,29-01-2022,56.25,56.3,46.79,83.2,19,81.60064412,30,10339,7008,30808,37816,22.53,99.04,28.853,92.75,5264,1010,1223,1321,16.9,121.56,0.912,31637,102,4.5,4.78,5.98,59,105.3,15006.57106,-0.427394795,-0.028307521,1208.714708,0.353718226,1265.68217,1264.219564,1241.375529,1249.980784,1234.973531,1194.358878,1154.218739,1459.533441,1461.085238,1458.752252,1143.155629,1131.413333,1143.972689,1461.086194,786.7122815,1460.229064,1459.789869,494.5972222,13529.42292,211.1055556,180.3916667,220.4034722,241.4034722,247.9555556,204.0194444,258.6,210.0118056,1223.036111,1049.484722,55537,1469.151389,1570.0875,1522.954167,428.0923611,1390.769444,466.8902778,1389.750694,996.7291667,1064.078472,1163.880556,1162.869444,1164.359028,1167.273611,1235.221528,1220.40625,1169.980556,1167.579861,1153.508333,1193.749306,1222.420139,1146.473611,1138.120833,1143.291667,1134.815278,1141.147917,1190.944444,1196.863889,1196.679167,1195.699306,1210.677083,1213.823611,1233.617361,1221.017361,299.0548611,1267.540278,1266.170139,1242.328472,1322.530556,1330.133583,290.4096728,1039.671748,253.9542336,801.23859,304.5454784,936.4117134,298.598576,1207.818528,293.4172449,1386.931342,246.421926,1349.501273,315.8352699,1280.715102,254.5546356,1339.228881,578.113914,870.6416339,272.1322765,67.80693054,10,250,940,1200,298,0.488134795,16777216,858172.3597,898491,15398.49097,30422.3,724.5474646,190.9924286,721.0732389,189.2887248,91.13855109,3539.993247,4300,760.2814915,188.4683161,122.4982156,4017.141688,4300,107.5097896,3985.125707,4300,50.69795511,46.85390217,50.00188315,1273.729509,3.780703447,311,1010,31637,102,1241.751043,1208.605779,35.65941586,13970.11511,14376.27752,0.473574409,0.495827538,13970.11511,14376.27752,72.54807371,13970.11511,0.473574409,0.495827538,11.89492701,5.78,2.5191,70.36,1.85,0.115,9.79,3.14,13.6,0.64,0.032,750ML CARTA BLANKA -MEXICO GR. -EP2058,G3Z0599QRNQ110000X,56,0.831083481,CARBON MARK,2100,205882,
80,80,29-01-2022,56.25,56.3,46.79,83.2,19,81.60064412,30,10339,7008,30808,37816,22.53,99.04,28.853,92.75,5264,1010,1223,1321,16.9,121.56,0.912,31637,102,4.5,4.78,5.98,59,105.3,15006.57106,-0.427394795,-0.028307521,1208.714708,0.353718226,1265.68217,1264.219564,1241.375529,1249.980784,1234.973531,1194.358878,1154.218739,1459.533441,1461.085238,1458.752252,1143.155629,1131.413333,1143.972689,1461.086194,786.7122815,1460.229064,1459.789869,494.5972222,13529.42292,211.1055556,180.3916667,220.4034722,241.4034722,247.9555556,204.0194444,258.6,210.0118056,1223.036111,1049.484722,55537,1469.151389,1570.0875,1522.954167,428.0923611,1390.769444,466.8902778,1389.750694,996.7291667,1064.078472,1163.880556,1162.869444,1164.359028,1167.273611,1235.221528,1220.40625,1169.980556,1167.579861,1153.508333,1193.749306,1222.420139,1146.473611,1138.120833,1143.291667,1134.815278,1141.147917,1190.944444,1196.863889,1196.679167,1195.699306,1210.677083,1213.823611,1233.617361,1221.017361,299.0548611,1267.540278,1266.170139,1242.328472,1322.530556,1330.133583,290.4096728,1039.671748,253.9542336,801.23859,304.5454784,936.4117134,298.598576,1207.818528,293.4172449,1386.931342,246.421926,1349.501273,315.8352699,1280.715102,254.5546356,1339.228881,578.113914,870.6416339,272.1322765,67.80693054,10,250,940,1200,298,0.488134795,16777216,858172.3597,898491,15398.49097,30422.3,724.5474646,190.9924286,721.0732389,189.2887248,91.13855109,3539.993247,4300,760.2814915,188.4683161,122.4982156,4017.141688,4300,107.5097896,3985.125707,4300,50.69795511,46.85390217,50.00188315,1273.729509,3.780703447,311,1010,31637,102,1241.751043,1208.605779,35.65941586,13970.11511,14376.27752,0.473574409,0.495827538,13970.11511,14376.27752,72.54807371,13970.11511,0.473574409,0.495827538,11.89492701,5.78,2.5191,70.36,1.85,0.115,9.79,3.14,13.6,0.64,0.032,750ML CARTA BLANKA -MEXICO GR. -EP2058,G3Z0599QRNQ110000X,56,0.831083481,Bubble (>2.5 mm),1125,208333,
81,81,29-01-2022,56.25,56.3,46.79,83.2,19,81.60064412,30,10339,7008,30808,37816,22.53,99.04,28.853,92.75,5264,1010,1223,1321,16.9,121.56,0.912,31637,102,4.5,4.78,5.98,59,105.3,15006.57106,-0.427394795,-0.028307521,1208.714708,0.353718226,1265.68217,1264.219564,1241.375529,1249.980784,1234.973531,1194.358878,1154.218739,1459.533441,1461.085238,1458.752252,1143.155629,1131.413333,1143.972689,1461.086194,786.7122815,1460.229064,1459.789869,494.5972222,13529.42292,211.1055556,180.3916667,220.4034722,241.4034722,247.9555556,204.0194444,258.6,210.0118056,1223.036111,1049.484722,55537,1469.151389,1570.0875,1522.954167,428.0923611,1390.769444,466.8902778,1389.750694,996.7291667,1064.078472,1163.880556,1162.869444,1164.359028,1167.273611,1235.221528,1220.40625,1169.980556,1167.579861,1153.508333,1193.749306,1222.420139,1146.473611,1138.120833,1143.291667,1134.815278,1141.147917,1190.944444,1196.863889,1196.679167,1195.699306,1210.677083,1213.823611,1233.617361,1221.017361,299.0548611,1267.540278,1266.170139,1242.328472,1322.530556,1330.133583,290.4096728,1039.671748,253.9542336,801.23859,304.5454784,936.4117134,298.598576,1207.818528,293.4172449,1386.931342,246.421926,1349.501273,315.8352699,1280.715102,254.5546356,1339.228881,578.113914,870.6416339,272.1322765,67.80693054,10,250,940,1200,298,0.488134795,16777216,858172.3597,898491,15398.49097,30422.3,724.5474646,190.9924286,721.0732389,189.2887248,91.13855109,3539.993247,4300,760.2814915,188.4683161,122.4982156,4017.141688,4300,107.5097896,3985.125707,4300,50.69795511,46.85390217,50.00188315,1273.729509,3.780703447,311,1010,31637,102,1241.751043,1208.605779,35.65941586,13970.11511,14376.27752,0.473574409,0.495827538,13970.11511,14376.27752,72.54807371,13970.11511,0.473574409,0.495827538,11.89492701,5.78,2.5191,70.36,1.85,0.115,9.79,3.14,13.6,0.64,0.032,750ML CARTA BLANKA -MEXICO GR. -EP2058,G3Z0599QRNQ110000X,56,0.831083481,SHOULDER CRACK,750,202702,
82,82,29-01-2022,56.25,56.3,46.79,83.2,19,81.60064412,30,10339,7008,30808,37816,22.53,99.04,28.853,92.75,5264,1010,1223,1321,16.9,121.56,0.912,31637,102,4.5,4.78,5.98,59,105.3,15006.57106,-0.427394795,-0.028307521,1208.714708,0.353718226,1265.68217,1264.219564,1241.375529,1249.980784,1234.973531,1194.358878,1154.218739,1459.533441,1461.085238,1458.752252,1143.155629,1131.413333,1143.972689,1461.086194,786.7122815,1460.229064,1459.789869,494.5972222,13529.42292,211.1055556,180.3916667,220.4034722,241.4034722,247.9555556,204.0194444,258.6,210.0118056,1223.036111,1049.484722,55537,1469.151389,1570.0875,1522.954167,428.0923611,1390.769444,466.8902778,1389.750694,996.7291667,1064.078472,1163.880556,1162.869444,1164.359028,1167.273611,1235.221528,1220.40625,1169.980556,1167.579861,1153.508333,1193.749306,1222.420139,1146.473611,1138.120833,1143.291667,1134.815278,1141.147917,1190.944444,1196.863889,1196.679167,1195.699306,1210.677083,1213.823611,1233.617361,1221.017361,299.0548611,1267.540278,1266.170139,1242.328472,1322.530556,1330.133583,290.4096728,1039.671748,253.9542336,801.23859,304.5454784,936.4117134,298.598576,1207.818528,293.4172449,1386.931342,246.421926,1349.501273,315.8352699,1280.715102,254.5546356,1339.228881,578.113914,870.6416339,272.1322765,67.80693054,10,250,940,1200,298,0.488134795,16777216,858172.3597,898491,15398.49097,30422.3,724.5474646,190.9924286,721.0732389,189.2887248,91.13855109,3539.993247,4300,760.2814915,188.4683161,122.4982156,4017.141688,4300,107.5097896,3985.125707,4300,50.69795511,46.85390217,50.00188315,1273.729509,3.780703447,311,1010,31637,102,1241.751043,1208.605779,35.65941586,13970.11511,14376.27752,0.473574409,0.495827538,13970.11511,14376.27752,72.54807371,13970.11511,0.473574409,0.495827538,11.89492701,5.78,2.5191,70.36,1.85,0.115,9.79,3.14,13.6,0.64,0.032,750ML CARTA BLANKA -MEXICO GR. -EP2058,G3Z0599QRNQ110000X,56,0.831083481,THIN BODY,705,207352,
83,83,30-01-2022,56.27,56.3,47.5,84.4,15,86.14493713,30,10574,6322,29017,35339,20.9,95.91,28.959,95.72,5585,1035,1225,1326,18.5,116.81,0.919,31511,104,4.18,3.38,0.99,40,105.3,14931.71719,-0.40622321,-0.027269528,1209.123194,0.357156881,1265.101674,1264.924723,1241.664073,1249.972152,1234.955408,1193.469213,1153.948321,1459.533929,1461.094522,1458.717918,1142.931677,1132.005847,1143.872764,1461.082886,786.7184536,1460.210697,1459.764508,494.7395833,13461.34375,212.4694444,181.7083333,221.3965278,241.9326389,249.0680556,205.23125,259.0222222,210.7631944,1224.008333,1049.866667,55537,1466.253472,1563.070139,1519.577778,426.21875,1387.838889,469.3368056,1390.834722,996.1909722,1062.443056,1163.710417,1162.660417,1164.320833,1167.077778,1235.219444,1219.269444,1170.254167,1167.857639,1153.545833,1193.74375,1220.650694,1146.581944,1138.115972,1142.795139,1134.819444,1141.154861,1190.943056,1197.001389,1196.863194,1195.807639,1210.684028,1213.847917,1233.642361,1221.008333,299.0291667,1266.939583,1266.875694,1242.589583,1323.981944,1318.656364,290.0569068,1031.829106,256.0898925,794.3873793,304.8666616,929.9832811,298.9482074,1199.738374,293.3931319,1374.89873,248.1221057,1346.95819,317.0611541,1255.993199,260.1632423,1328.517231,576.3777977,860.216127,272.7485999,67.80693054,10,250,940,1200,298,0.496677343,16777216,888388.7063,898491,14853.05625,30761.78125,695.3551102,186.1718268,690.6579886,184.3602429,88.74406843,3507.390125,4300,728.9452556,183.5814037,119.3692618,3977.843278,4300,104.7344234,3955.940148,4300,49.89353551,46.28247224,49.26597038,1221.225649,4.043722271,303,1035,31511,104,1241.751043,1208.605779,35.65941586,13970.11511,14376.27752,0.473574409,0.495827538,13970.11511,14376.27752,72.54807371,13970.11511,0.473574409,0.495827538,11.89492701,5.78,2.5194,70.36,1.85,0.115,9.79,3.14,13.6,0.64,0.032,750ML CARTA BLANKA -MEXICO GR. -EP2058,G3Z0599QRNQ110000X,56,0.843694494,WRINKLES AND FOLDS,7200,205128,
84,84,30-01-2022,56.27,56.3,47.5,84.4,15,86.14493713,30,10574,6322,29017,35339,20.9,95.91,28.959,95.72,5585,1035,1225,1326,18.5,116.81,0.919,31511,104,4.18,3.38,0.99,40,105.3,14931.71719,-0.40622321,-0.027269528,1209.123194,0.357156881,1265.101674,1264.924723,1241.664073,1249.972152,1234.955408,1193.469213,1153.948321,1459.533929,1461.094522,1458.717918,1142.931677,1132.005847,1143.872764,1461.082886,786.7184536,1460.210697,1459.764508,494.7395833,13461.34375,212.4694444,181.7083333,221.3965278,241.9326389,249.0680556,205.23125,259.0222222,210.7631944,1224.008333,1049.866667,55537,1466.253472,1563.070139,1519.577778,426.21875,1387.838889,469.3368056,1390.834722,996.1909722,1062.443056,1163.710417,1162.660417,1164.320833,1167.077778,1235.219444,1219.269444,1170.254167,1167.857639,1153.545833,1193.74375,1220.650694,1146.581944,1138.115972,1142.795139,1134.819444,1141.154861,1190.943056,1197.001389,1196.863194,1195.807639,1210.684028,1213.847917,1233.642361,1221.008333,299.0291667,1266.939583,1266.875694,1242.589583,1323.981944,1318.656364,290.0569068,1031.829106,256.0898925,794.3873793,304.8666616,929.9832811,298.9482074,1199.738374,293.3931319,1374.89873,248.1221057,1346.95819,317.0611541,1255.993199,260.1632423,1328.517231,576.3777977,860.216127,272.7485999,67.80693054,10,250,940,1200,298,0.496677343,16777216,888388.7063,898491,14853.05625,30761.78125,695.3551102,186.1718268,690.6579886,184.3602429,88.74406843,3507.390125,4300,728.9452556,183.5814037,119.3692618,3977.843278,4300,104.7344234,3955.940148,4300,49.89353551,46.28247224,49.26597038,1221.225649,4.043722271,303,1035,31511,104,1241.751043,1208.605779,35.65941586,13970.11511,14376.27752,0.473574409,0.495827538,13970.11511,14376.27752,72.54807371,13970.11511,0.473574409,0.495827538,11.89492701,5.78,2.5194,70.36,1.85,0.115,9.79,3.14,13.6,0.64,0.032,750ML CARTA BLANKA -MEXICO GR. -EP2058,G3Z0599QRNQ110000X,56,0.843694494,CARBON MARK,2100,205882,
85,85,30-01-2022,56.27,56.3,47.5,84.4,15,86.14493713,30,10574,6322,29017,35339,20.9,95.91,28.959,95.72,5585,1035,1225,1326,18.5,116.81,0.919,31511,104,4.18,3.38,0.99,40,105.3,14931.71719,-0.40622321,-0.027269528,1209.123194,0.357156881,1265.101674,1264.924723,1241.664073,1249.972152,1234.955408,1193.469213,1153.948321,1459.533929,1461.094522,1458.717918,1142.931677,1132.005847,1143.872764,1461.082886,786.7184536,1460.210697,1459.764508,494.7395833,13461.34375,212.4694444,181.7083333,221.3965278,241.9326389,249.0680556,205.23125,259.0222222,210.7631944,1224.008333,1049.866667,55537,1466.253472,1563.070139,1519.577778,426.21875,1387.838889,469.3368056,1390.834722,996.1909722,1062.443056,1163.710417,1162.660417,1164.320833,1167.077778,1235.219444,1219.269444,1170.254167,1167.857639,1153.545833,1193.74375,1220.650694,1146.581944,1138.115972,1142.795139,1134.819444,1141.154861,1190.943056,1197.001389,1196.863194,1195.807639,1210.684028,1213.847917,1233.642361,1221.008333,299.0291667,1266.939583,1266.875694,1242.589583,1323.981944,1318.656364,290.0569068,1031.829106,256.0898925,794.3873793,304.8666616,929.9832811,298.9482074,1199.738374,293.3931319,1374.89873,248.1221057,1346.95819,317.0611541,1255.993199,260.1632423,1328.517231,576.3777977,860.216127,272.7485999,67.80693054,10,250,940,1200,298,0.496677343,16777216,888388.7063,898491,14853.05625,30761.78125,695.3551102,186.1718268,690.6579886,184.3602429,88.74406843,3507.390125,4300,728.9452556,183.5814037,119.3692618,3977.843278,4300,104.7344234,3955.940148,4300,49.89353551,46.28247224,49.26597038,1221.225649,4.043722271,303,1035,31511,104,1241.751043,1208.605779,35.65941586,13970.11511,14376.27752,0.473574409,0.495827538,13970.11511,14376.27752,72.54807371,13970.11511,0.473574409,0.495827538,11.89492701,5.78,2.5194,70.36,1.85,0.115,9.79,3.14,13.6,0.64,0.032,750ML CARTA BLANKA -MEXICO GR. -EP2058,G3Z0599QRNQ110000X,56,0.843694494,Bubble (>2.5 mm),1125,208333,
86,86,30-01-2022,56.27,56.3,47.5,84.4,15,86.14493713,30,10574,6322,29017,35339,20.9,95.91,28.959,95.72,5585,1035,1225,1326,18.5,116.81,0.919,31511,104,4.18,3.38,0.99,40,105.3,14931.71719,-0.40622321,-0.027269528,1209.123194,0.357156881,1265.101674,1264.924723,1241.664073,1249.972152,1234.955408,1193.469213,1153.948321,1459.533929,1461.094522,1458.717918,1142.931677,1132.005847,1143.872764,1461.082886,786.7184536,1460.210697,1459.764508,494.7395833,13461.34375,212.4694444,181.7083333,221.3965278,241.9326389,249.0680556,205.23125,259.0222222,210.7631944,1224.008333,1049.866667,55537,1466.253472,1563.070139,1519.577778,426.21875,1387.838889,469.3368056,1390.834722,996.1909722,1062.443056,1163.710417,1162.660417,1164.320833,1167.077778,1235.219444,1219.269444,1170.254167,1167.857639,1153.545833,1193.74375,1220.650694,1146.581944,1138.115972,1142.795139,1134.819444,1141.154861,1190.943056,1197.001389,1196.863194,1195.807639,1210.684028,1213.847917,1233.642361,1221.008333,299.0291667,1266.939583,1266.875694,1242.589583,1323.981944,1318.656364,290.0569068,1031.829106,256.0898925,794.3873793,304.8666616,929.9832811,298.9482074,1199.738374,293.3931319,1374.89873,248.1221057,1346.95819,317.0611541,1255.993199,260.1632423,1328.517231,576.3777977,860.216127,272.7485999,67.80693054,10,250,940,1200,298,0.496677343,16777216,888388.7063,898491,14853.05625,30761.78125,695.3551102,186.1718268,690.6579886,184.3602429,88.74406843,3507.390125,4300,728.9452556,183.5814037,119.3692618,3977.843278,4300,104.7344234,3955.940148,4300,49.89353551,46.28247224,49.26597038,1221.225649,4.043722271,303,1035,31511,104,1241.751043,1208.605779,35.65941586,13970.11511,14376.27752,0.473574409,0.495827538,13970.11511,14376.27752,72.54807371,13970.11511,0.473574409,0.495827538,11.89492701,5.78,2.5194,70.36,1.85,0.115,9.79,3.14,13.6,0.64,0.032,750ML CARTA BLANKA -MEXICO GR. -EP2058,G3Z0599QRNQ110000X,56,0.843694494,SHOULDER CRACK,750,202702,
87,87,30-01-2022,56.27,56.3,47.5,84.4,15,86.14493713,30,10574,6322,29017,35339,20.9,95.91,28.959,95.72,5585,1035,1225,1326,18.5,116.81,0.919,31511,104,4.18,3.38,0.99,40,105.3,14931.71719,-0.40622321,-0.027269528,1209.123194,0.357156881,1265.101674,1264.924723,1241.664073,1249.972152,1234.955408,1193.469213,1153.948321,1459.533929,1461.094522,1458.717918,1142.931677,1132.005847,1143.872764,1461.082886,786.7184536,1460.210697,1459.764508,494.7395833,13461.34375,212.4694444,181.7083333,221.3965278,241.9326389,249.0680556,205.23125,259.0222222,210.7631944,1224.008333,1049.866667,55537,1466.253472,1563.070139,1519.577778,426.21875,1387.838889,469.3368056,1390.834722,996.1909722,1062.443056,1163.710417,1162.660417,1164.320833,1167.077778,1235.219444,1219.269444,1170.254167,1167.857639,1153.545833,1193.74375,1220.650694,1146.581944,1138.115972,1142.795139,1134.819444,1141.154861,1190.943056,1197.001389,1196.863194,1195.807639,1210.684028,1213.847917,1233.642361,1221.008333,299.0291667,1266.939583,1266.875694,1242.589583,1323.981944,1318.656364,290.0569068,1031.829106,256.0898925,794.3873793,304.8666616,929.9832811,298.9482074,1199.738374,293.3931319,1374.89873,248.1221057,1346.95819,317.0611541,1255.993199,260.1632423,1328.517231,576.3777977,860.216127,272.7485999,67.80693054,10,250,940,1200,298,0.496677343,16777216,888388.7063,898491,14853.05625,30761.78125,695.3551102,186.1718268,690.6579886,184.3602429,88.74406843,3507.390125,4300,728.9452556,183.5814037,119.3692618,3977.843278,4300,104.7344234,3955.940148,4300,49.89353551,46.28247224,49.26597038,1221.225649,4.043722271,303,1035,31511,104,1241.751043,1208.605779,35.65941586,13970.11511,14376.27752,0.473574409,0.495827538,13970.11511,14376.27752,72.54807371,13970.11511,0.473574409,0.495827538,11.89492701,5.78,2.5194,70.36,1.85,0.115,9.79,3.14,13.6,0.64,0.032,750ML CARTA BLANKA -MEXICO GR. -EP2058,G3Z0599QRNQ110000X,56,0.843694494,THIN BODY,705,207352,
88,88,31-01-2022,56.22,56.2,48.9,87,16,88.40093085,30,10539,6106,28848,34954,20.26,95.7,28.774,95.46,5573,1032,1210,1305,18.5,115.96,0.891,32294,107,4.03,3.67,1.68,47,105.3,14580.58294,-0.405288261,-0.032682772,1192.539711,0.357077728,1262.676442,1264.490153,1241.213582,1249.997751,1233.681692,1189.931064,1149.954723,1459.533815,1461.094979,1458.721514,1138.721978,1125.131837,1139.154557,1461.08639,786.7179757,1460.203728,1459.766751,493.3256944,13144.23472,210.7805556,180.4104167,219.8916667,240.4972222,247.4916667,203.4770833,258.4986111,210.3451389,1223.046528,1048.553472,55537,1454.261111,1569.58125,1513.846528,421.4652778,1383.177778,470.2319444,1386.63125,995.4277778,1067.974306,1164.243056,1163.207639,1164.781944,1167.656944,1232.865278,1221.348611,1170.563889,1168.032639,1153.540972,1193.748611,1220.656944,1147.482639,1137.506944,1141.839583,1133.285417,1141.215972,1190.907639,1196.884722,1196.822222,1195.763194,1210.656944,1213.8375,1233.622917,1221.038889,299.0395833,1264.55625,1266.474306,1242.136806,1319.652778,1288.131349,288.2465279,1007.993748,254.0752808,772.6687073,301.2707358,900.5927695,295.5063672,1164.402488,289.7711702,1340.14757,244.8095133,1307.146588,312.9480136,1225.980179,253.7461418,1299.321228,573.4343661,843.4200626,269.8719622,67.80693054,10,250,940,1200,298,0.494822464,16777216,916706.9632,898491,13943.86875,29206.05,676.8575824,185.5639469,673.619261,183.9245274,87.94536075,3430.881081,4300,709.3295893,183.2962963,120.0178913,3873.27715,4300,104.4175348,3845.666552,4300,50.98446968,47.47560532,50.34151651,1189.354484,3.889983997,301,1032,32294,107,1241.751043,1208.605779,35.65941586,13970.11511,14376.27752,0.473574409,0.495827538,13970.11511,14376.27752,72.54807371,13970.11511,0.473574409,0.495827538,11.89492701,5.78,2.5248,69.61,1.59,0.111,10.35,3.49,13.83,0.52,0.033,750ML CARTA BLANKA -MEXICO GR. -EP2058,G3Z0599QRNQ110000X,56,0.870106762,WRINKLES AND FOLDS,7200,205128,
89,89,31-01-2022,56.22,56.2,48.9,87,16,88.40093085,30,10539,6106,28848,34954,20.26,95.7,28.774,95.46,5573,1032,1210,1305,18.5,115.96,0.891,32294,107,4.03,3.67,1.68,47,105.3,14580.58294,-0.405288261,-0.032682772,1192.539711,0.357077728,1262.676442,1264.490153,1241.213582,1249.997751,1233.681692,1189.931064,1149.954723,1459.533815,1461.094979,1458.721514,1138.721978,1125.131837,1139.154557,1461.08639,786.7179757,1460.203728,1459.766751,493.3256944,13144.23472,210.7805556,180.4104167,219.8916667,240.4972222,247.4916667,203.4770833,258.4986111,210.3451389,1223.046528,1048.553472,55537,1454.261111,1569.58125,1513.846528,421.4652778,1383.177778,470.2319444,1386.63125,995.4277778,1067.974306,1164.243056,1163.207639,1164.781944,1167.656944,1232.865278,1221.348611,1170.563889,1168.032639,1153.540972,1193.748611,1220.656944,1147.482639,1137.506944,1141.839583,1133.285417,1141.215972,1190.907639,1196.884722,1196.822222,1195.763194,1210.656944,1213.8375,1233.622917,1221.038889,299.0395833,1264.55625,1266.474306,1242.136806,1319.652778,1288.131349,288.2465279,1007.993748,254.0752808,772.6687073,301.2707358,900.5927695,295.5063672,1164.402488,289.7711702,1340.14757,244.8095133,1307.146588,312.9480136,1225.980179,253.7461418,1299.321228,573.4343661,843.4200626,269.8719622,67.80693054,10,250,940,1200,298,0.494822464,16777216,916706.9632,898491,13943.86875,29206.05,676.8575824,185.5639469,673.619261,183.9245274,87.94536075,3430.881081,4300,709.3295893,183.2962963,120.0178913,3873.27715,4300,104.4175348,3845.666552,4300,50.98446968,47.47560532,50.34151651,1189.354484,3.889983997,301,1032,32294,107,1241.751043,1208.605779,35.65941586,13970.11511,14376.27752,0.473574409,0.495827538,13970.11511,14376.27752,72.54807371,13970.11511,0.473574409,0.495827538,11.89492701,5.78,2.5248,69.61,1.59,0.111,10.35,3.49,13.83,0.52,0.033,750ML CARTA BLANKA -MEXICO GR. -EP2058,G3Z0599QRNQ110000X,56,0.870106762,CARBON MARK,2100,205882,
90,90,31-01-2022,56.22,56.2,48.9,87,16,88.40093085,30,10539,6106,28848,34954,20.26,95.7,28.774,95.46,5573,1032,1210,1305,18.5,115.96,0.891,32294,107,4.03,3.67,1.68,47,105.3,14580.58294,-0.405288261,-0.032682772,1192.539711,0.357077728,1262.676442,1264.490153,1241.213582,1249.997751,1233.681692,1189.931064,1149.954723,1459.533815,1461.094979,1458.721514,1138.721978,1125.131837,1139.154557,1461.08639,786.7179757,1460.203728,1459.766751,493.3256944,13144.23472,210.7805556,180.4104167,219.8916667,240.4972222,247.4916667,203.4770833,258.4986111,210.3451389,1223.046528,1048.553472,55537,1454.261111,1569.58125,1513.846528,421.4652778,1383.177778,470.2319444,1386.63125,995.4277778,1067.974306,1164.243056,1163.207639,1164.781944,1167.656944,1232.865278,1221.348611,1170.563889,1168.032639,1153.540972,1193.748611,1220.656944,1147.482639,1137.506944,1141.839583,1133.285417,1141.215972,1190.907639,1196.884722,1196.822222,1195.763194,1210.656944,1213.8375,1233.622917,1221.038889,299.0395833,1264.55625,1266.474306,1242.136806,1319.652778,1288.131349,288.2465279,1007.993748,254.0752808,772.6687073,301.2707358,900.5927695,295.5063672,1164.402488,289.7711702,1340.14757,244.8095133,1307.146588,312.9480136,1225.980179,253.7461418,1299.321228,573.4343661,843.4200626,269.8719622,67.80693054,10,250,940,1200,298,0.494822464,16777216,916706.9632,898491,13943.86875,29206.05,676.8575824,185.5639469,673.619261,183.9245274,87.94536075,3430.881081,4300,709.3295893,183.2962963,120.0178913,3873.27715,4300,104.4175348,3845.666552,4300,50.98446968,47.47560532,50.34151651,1189.354484,3.889983997,301,1032,32294,107,1241.751043,1208.605779,35.65941586,13970.11511,14376.27752,0.473574409,0.495827538,13970.11511,14376.27752,72.54807371,13970.11511,0.473574409,0.495827538,11.89492701,5.78,2.5248,69.61,1.59,0.111,10.35,3.49,13.83,0.52,0.033,750ML CARTA BLANKA -MEXICO GR. -EP2058,G3Z0599QRNQ110000X,56,0.870106762,Bubble (>2.5 mm),1125,208333,
91,91,31-01-2022,56.22,56.2,48.9,87,16,88.40093085,30,10539,6106,28848,34954,20.26,95.7,28.774,95.46,5573,1032,1210,1305,18.5,115.96,0.891,32294,107,4.03,3.67,1.68,47,105.3,14580.58294,-0.405288261,-0.032682772,1192.539711,0.357077728,1262.676442,1264.490153,1241.213582,1249.997751,1233.681692,1189.931064,1149.954723,1459.533815,1461.094979,1458.721514,1138.721978,1125.131837,1139.154557,1461.08639,786.7179757,1460.203728,1459.766751,493.3256944,13144.23472,210.7805556,180.4104167,219.8916667,240.4972222,247.4916667,203.4770833,258.4986111,210.3451389,1223.046528,1048.553472,55537,1454.261111,1569.58125,1513.846528,421.4652778,1383.177778,470.2319444,1386.63125,995.4277778,1067.974306,1164.243056,1163.207639,1164.781944,1167.656944,1232.865278,1221.348611,1170.563889,1168.032639,1153.540972,1193.748611,1220.656944,1147.482639,1137.506944,1141.839583,1133.285417,1141.215972,1190.907639,1196.884722,1196.822222,1195.763194,1210.656944,1213.8375,1233.622917,1221.038889,299.0395833,1264.55625,1266.474306,1242.136806,1319.652778,1288.131349,288.2465279,1007.993748,254.0752808,772.6687073,301.2707358,900.5927695,295.5063672,1164.402488,289.7711702,1340.14757,244.8095133,1307.146588,312.9480136,1225.980179,253.7461418,1299.321228,573.4343661,843.4200626,269.8719622,67.80693054,10,250,940,1200,298,0.494822464,16777216,916706.9632,898491,13943.86875,29206.05,676.8575824,185.5639469,673.619261,183.9245274,87.94536075,3430.881081,4300,709.3295893,183.2962963,120.0178913,3873.27715,4300,104.4175348,3845.666552,4300,50.98446968,47.47560532,50.34151651,1189.354484,3.889983997,301,1032,32294,107,1241.751043,1208.605779,35.65941586,13970.11511,14376.27752,0.473574409,0.495827538,13970.11511,14376.27752,72.54807371,13970.11511,0.473574409,0.495827538,11.89492701,5.78,2.5248,69.61,1.59,0.111,10.35,3.49,13.83,0.52,0.033,750ML CARTA BLANKA -MEXICO GR. -EP2058,G3Z0599QRNQ110000X,56,0.870106762,SHOULDER CRACK,750,202702,
92,92,31-01-2022,56.22,56.2,48.9,87,16,88.40093085,30,10539,6106,28848,34954,20.26,95.7,28.774,95.46,5573,1032,1210,1305,18.5,115.96,0.891,32294,107,4.03,3.67,1.68,47,105.3,14580.58294,-0.405288261,-0.032682772,1192.539711,0.357077728,1262.676442,1264.490153,1241.213582,1249.997751,1233.681692,1189.931064,1149.954723,1459.533815,1461.094979,1458.721514,1138.721978,1125.131837,1139.154557,1461.08639,786.7179757,1460.203728,1459.766751,493.3256944,13144.23472,210.7805556,180.4104167,219.8916667,240.4972222,247.4916667,203.4770833,258.4986111,210.3451389,1223.046528,1048.553472,55537,1454.261111,1569.58125,1513.846528,421.4652778,1383.177778,470.2319444,1386.63125,995.4277778,1067.974306,1164.243056,1163.207639,1164.781944,1167.656944,1232.865278,1221.348611,1170.563889,1168.032639,1153.540972,1193.748611,1220.656944,1147.482639,1137.506944,1141.839583,1133.285417,1141.215972,1190.907639,1196.884722,1196.822222,1195.763194,1210.656944,1213.8375,1233.622917,1221.038889,299.0395833,1264.55625,1266.474306,1242.136806,1319.652778,1288.131349,288.2465279,1007.993748,254.0752808,772.6687073,301.2707358,900.5927695,295.5063672,1164.402488,289.7711702,1340.14757,244.8095133,1307.146588,312.9480136,1225.980179,253.7461418,1299.321228,573.4343661,843.4200626,269.8719622,67.80693054,10,250,940,1200,298,0.494822464,16777216,916706.9632,898491,13943.86875,29206.05,676.8575824,185.5639469,673.619261,183.9245274,87.94536075,3430.881081,4300,709.3295893,183.2962963,120.0178913,3873.27715,4300,104.4175348,3845.666552,4300,50.98446968,47.47560532,50.34151651,1189.354484,3.889983997,301,1032,32294,107,1241.751043,1208.605779,35.65941586,13970.11511,14376.27752,0.473574409,0.495827538,13970.11511,14376.27752,72.54807371,13970.11511,0.473574409,0.495827538,11.89492701,5.78,2.5248,69.61,1.59,0.111,10.35,3.49,13.83,0.52,0.033,750ML CARTA BLANKA -MEXICO GR. -EP2058,G3Z0599QRNQ110000X,56,0.870106762,THIN BODY,705,207352,
93,93,01-02-2022,56.09,56.1,48.38,86.3,9,82.19304005,30,10504,6916,30461,37377,22.67,99.85,28.78,94.34,5607,1026,1218,1318,18.4,122.52,0.912,31557,103,5.61,3.52,4.41,59,105.3,14485.18989,-0.405481535,-0.024030056,1202.946354,0.358894432,1257.605235,1261.362305,1238.64446,1249.997751,1232.971688,1188.557194,1148.985393,1459.533691,1461.095787,1458.712696,1137.804945,1123.302874,1138.104203,1461.085312,786.7735623,1460.206506,1459.737222,495.7222222,13055.32014,210.3375,179.7631944,219.58125,240.00625,246.4784722,203.6673611,256.9215278,208.7652778,1215.139583,1042.415278,55537,1460.829861,1574.0875,1519.516667,423.3340278,1380.8,469.575,1389.441667,987.0576389,1070.755556,1164.686111,1163.752083,1165.097222,1168.369444,1232.190278,1219.344444,1162.578472,1159.577083,1143.419444,1178.383333,1188.322222,1137.928472,1136.9625,1140.721528,1131.636111,1141.164583,1190.873611,1197.091667,1196.994444,1195.69375,1210.597917,1213.732639,1233.520833,1221.004167,299.0729167,1259.418056,1263.290972,1239.521528,1314.470139,1325.544144,288.0811146,1038.37368,254.9956608,798.8249123,302.459249,930.4808068,296.799527,1205.400431,291.3025665,1385.149016,245.7489371,1350.841131,314.1685929,1269.89656,264.4439615,1336.464364,577.1462654,874.6825158,268.6294356,67.80693054,10,250,940,1200,298,0.500367469,16777216,110767.5979,930854.6833,15152.63125,28865.83889,719.7763146,191.6149209,716.7521206,189.9721259,91.274161,3536.695846,4300,755.41099,189.2732446,123.2541955,4005.890327,4300,107.4953704,3973.079027,4300,51.0358421,47.44943092,50.38002631,1265.656339,3.748864698,305,1026,31557,103,1241.751043,1208.605779,35.65941586,13970.11511,14376.27752,0.473574409,0.495827538,13970.11511,14376.27752,72.54807371,13970.11511,0.473574409,0.495827538,11.89492701,5.78,2.5209,69.61,1.59,0.111,10.35,3.49,13.83,0.52,0.033,750ML CARTA BLANKA -MEXICO GR. -EP2058,G3Z0599QRNQ110000X,56,0.862388592,WRINKLES AND FOLDS,7200,205128,
94,94,01-02-2022,56.09,56.1,48.38,86.3,9,82.19304005,30,10504,6916,30461,37377,22.67,99.85,28.78,94.34,5607,1026,1218,1318,18.4,122.52,0.912,31557,103,5.61,3.52,4.41,59,105.3,14485.18989,-0.405481535,-0.024030056,1202.946354,0.358894432,1257.605235,1261.362305,1238.64446,1249.997751,1232.971688,1188.557194,1148.985393,1459.533691,1461.095787,1458.712696,1137.804945,1123.302874,1138.104203,1461.085312,786.7735623,1460.206506,1459.737222,495.7222222,13055.32014,210.3375,179.7631944,219.58125,240.00625,246.4784722,203.6673611,256.9215278,208.7652778,1215.139583,1042.415278,55537,1460.829861,1574.0875,1519.516667,423.3340278,1380.8,469.575,1389.441667,987.0576389,1070.755556,1164.686111,1163.752083,1165.097222,1168.369444,1232.190278,1219.344444,1162.578472,1159.577083,1143.419444,1178.383333,1188.322222,1137.928472,1136.9625,1140.721528,1131.636111,1141.164583,1190.873611,1197.091667,1196.994444,1195.69375,1210.597917,1213.732639,1233.520833,1221.004167,299.0729167,1259.418056,1263.290972,1239.521528,1314.470139,1325.544144,288.0811146,1038.37368,254.9956608,798.8249123,302.459249,930.4808068,296.799527,1205.400431,291.3025665,1385.149016,245.7489371,1350.841131,314.1685929,1269.89656,264.4439615,1336.464364,577.1462654,874.6825158,268.6294356,67.80693054,10,250,940,1200,298,0.500367469,16777216,110767.5979,930854.6833,15152.63125,28865.83889,719.7763146,191.6149209,716.7521206,189.9721259,91.274161,3536.695846,4300,755.41099,189.2732446,123.2541955,4005.890327,4300,107.4953704,3973.079027,4300,51.0358421,47.44943092,50.38002631,1265.656339,3.748864698,305,1026,31557,103,1241.751043,1208.605779,35.65941586,13970.11511,14376.27752,0.473574409,0.495827538,13970.11511,14376.27752,72.54807371,13970.11511,0.473574409,0.495827538,11.89492701,5.78,2.5209,69.61,1.59,0.111,10.35,3.49,13.83,0.52,0.033,750ML CARTA BLANKA -MEXICO GR. -EP2058,G3Z0599QRNQ110000X,56,0.862388592,CARBON MARK,2100,205882,
95,95,01-02-2022,56.09,56.1,48.38,86.3,9,82.19304005,30,10504,6916,30461,37377,22.67,99.85,28.78,94.34,5607,1026,1218,1318,18.4,122.52,0.912,31557,103,5.61,3.52,4.41,59,105.3,14485.18989,-0.405481535,-0.024030056,1202.946354,0.358894432,1257.605235,1261.362305,1238.64446,1249.997751,1232.971688,1188.557194,1148.985393,1459.533691,1461.095787,1458.712696,1137.804945,1123.302874,1138.104203,1461.085312,786.7735623,1460.206506,1459.737222,495.7222222,13055.32014,210.3375,179.7631944,219.58125,240.00625,246.4784722,203.6673611,256.9215278,208.7652778,1215.139583,1042.415278,55537,1460.829861,1574.0875,1519.516667,423.3340278,1380.8,469.575,1389.441667,987.0576389,1070.755556,1164.686111,1163.752083,1165.097222,1168.369444,1232.190278,1219.344444,1162.578472,1159.577083,1143.419444,1178.383333,1188.322222,1137.928472,1136.9625,1140.721528,1131.636111,1141.164583,1190.873611,1197.091667,1196.994444,1195.69375,1210.597917,1213.732639,1233.520833,1221.004167,299.0729167,1259.418056,1263.290972,1239.521528,1314.470139,1325.544144,288.0811146,1038.37368,254.9956608,798.8249123,302.459249,930.4808068,296.799527,1205.400431,291.3025665,1385.149016,245.7489371,1350.841131,314.1685929,1269.89656,264.4439615,1336.464364,577.1462654,874.6825158,268.6294356,67.80693054,10,250,940,1200,298,0.500367469,16777216,110767.5979,930854.6833,15152.63125,28865.83889,719.7763146,191.6149209,716.7521206,189.9721259,91.274161,3536.695846,4300,755.41099,189.2732446,123.2541955,4005.890327,4300,107.4953704,3973.079027,4300,51.0358421,47.44943092,50.38002631,1265.656339,3.748864698,305,1026,31557,103,1241.751043,1208.605779,35.65941586,13970.11511,14376.27752,0.473574409,0.495827538,13970.11511,14376.27752,72.54807371,13970.11511,0.473574409,0.495827538,11.89492701,5.78,2.5209,69.61,1.59,0.111,10.35,3.49,13.83,0.52,0.033,750ML CARTA BLANKA -MEXICO GR. -EP2058,G3Z0599QRNQ110000X,56,0.862388592,Bubble (>2.5 mm),1125,208333,
96,96,01-02-2022,56.09,56.1,48.38,86.3,9,82.19304005,30,10504,6916,30461,37377,22.67,99.85,28.78,94.34,5607,1026,1218,1318,18.4,122.52,0.912,31557,103,5.61,3.52,4.41,59,105.3,14485.18989,-0.405481535,-0.024030056,1202.946354,0.358894432,1257.605235,1261.362305,1238.64446,1249.997751,1232.971688,1188.557194,1148.985393,1459.533691,1461.095787,1458.712696,1137.804945,1123.302874,1138.104203,1461.085312,786.7735623,1460.206506,1459.737222,495.7222222,13055.32014,210.3375,179.7631944,219.58125,240.00625,246.4784722,203.6673611,256.9215278,208.7652778,1215.139583,1042.415278,55537,1460.829861,1574.0875,1519.516667,423.3340278,1380.8,469.575,1389.441667,987.0576389,1070.755556,1164.686111,1163.752083,1165.097222,1168.369444,1232.190278,1219.344444,1162.578472,1159.577083,1143.419444,1178.383333,1188.322222,1137.928472,1136.9625,1140.721528,1131.636111,1141.164583,1190.873611,1197.091667,1196.994444,1195.69375,1210.597917,1213.732639,1233.520833,1221.004167,299.0729167,1259.418056,1263.290972,1239.521528,1314.470139,1325.544144,288.0811146,1038.37368,254.9956608,798.8249123,302.459249,930.4808068,296.799527,1205.400431,291.3025665,1385.149016,245.7489371,1350.841131,314.1685929,1269.89656,264.4439615,1336.464364,577.1462654,874.6825158,268.6294356,67.80693054,10,250,940,1200,298,0.500367469,16777216,110767.5979,930854.6833,15152.63125,28865.83889,719.7763146,191.6149209,716.7521206,189.9721259,91.274161,3536.695846,4300,755.41099,189.2732446,123.2541955,4005.890327,4300,107.4953704,3973.079027,4300,51.0358421,47.44943092,50.38002631,1265.656339,3.748864698,305,1026,31557,103,1241.751043,1208.605779,35.65941586,13970.11511,14376.27752,0.473574409,0.495827538,13970.11511,14376.27752,72.54807371,13970.11511,0.473574409,0.495827538,11.89492701,5.78,2.5209,69.61,1.59,0.111,10.35,3.49,13.83,0.52,0.033,750ML CARTA BLANKA -MEXICO GR. -EP2058,G3Z0599QRNQ110000X,56,0.862388592,SHOULDER CRACK,750,202702,
97,97,01-02-2022,56.09,56.1,48.38,86.3,9,82.19304005,30,10504,6916,30461,37377,22.67,99.85,28.78,94.34,5607,1026,1218,1318,18.4,122.52,0.912,31557,103,5.61,3.52,4.41,59,105.3,14485.18989,-0.405481535,-0.024030056,1202.946354,0.358894432,1257.605235,1261.362305,1238.64446,1249.997751,1232.971688,1188.557194,1148.985393,1459.533691,1461.095787,1458.712696,1137.804945,1123.302874,1138.104203,1461.085312,786.7735623,1460.206506,1459.737222,495.7222222,13055.32014,210.3375,179.7631944,219.58125,240.00625,246.4784722,203.6673611,256.9215278,208.7652778,1215.139583,1042.415278,55537,1460.829861,1574.0875,1519.516667,423.3340278,1380.8,469.575,1389.441667,987.0576389,1070.755556,1164.686111,1163.752083,1165.097222,1168.369444,1232.190278,1219.344444,1162.578472,1159.577083,1143.419444,1178.383333,1188.322222,1137.928472,1136.9625,1140.721528,1131.636111,1141.164583,1190.873611,1197.091667,1196.994444,1195.69375,1210.597917,1213.732639,1233.520833,1221.004167,299.0729167,1259.418056,1263.290972,1239.521528,1314.470139,1325.544144,288.0811146,1038.37368,254.9956608,798.8249123,302.459249,930.4808068,296.799527,1205.400431,291.3025665,1385.149016,245.7489371,1350.841131,314.1685929,1269.89656,264.4439615,1336.464364,577.1462654,874.6825158,268.6294356,67.80693054,10,250,940,1200,298,0.500367469,16777216,110767.5979,930854.6833,15152.63125,28865.83889,719.7763146,191.6149209,716.7521206,189.9721259,91.274161,3536.695846,4300,755.41099,189.2732446,123.2541955,4005.890327,4300,107.4953704,3973.079027,4300,51.0358421,47.44943092,50.38002631,1265.656339,3.748864698,305,1026,31557,103,1241.751043,1208.605779,35.65941586,13970.11511,14376.27752,0.473574409,0.495827538,13970.11511,14376.27752,72.54807371,13970.11511,0.473574409,0.495827538,11.89492701,5.78,2.5209,69.61,1.59,0.111,10.35,3.49,13.83,0.52,0.033,750ML CARTA BLANKA -MEXICO GR. -EP2058,G3Z0599QRNQ110000X,56,0.862388592,THIN BODY,705,207352,
