Repository: RitwikKhandelwal/Piramal-Srilanka

File: 1. Srilanka/2. Efficiency/300tpd/1. Flat File/P1_Full_Flat_File_with_Glass_Details.csv (part 7 of 9)
R BOOSTING TRANSFORMER KWH memo,CAPACITOR BOOSTING TRANSFORMER KWH presmonth,CAPACITOR BOOSTING TRANSFORMER KWH prvmonth,CAPACITOR BOOSTING TRANSFORMER KWH today,CAPACITOR BOOSTING TRANSFORMER KWH yesterday,CAPACITOR BOOSTING TRANSFORMER L1 L2 Po WORKING END r,CAPACITOR BOOSTING TRANSFORMER L1 L2 Volt,CAPACITOR BOOSTING TRANSFORMER L1 L3 Po WORKING END r,CAPACITOR BOOSTING TRANSFORMER L1 L3 Volt,CAPACITOR BOOSTING TRANSFORMER L1 PE Volt,CAPACITOR BOOSTING TRANSFORMER L1 Tota lCurrent,CAPACITOR BOOSTING TRANSFORMER L1 Total Current Limit,CAPACITOR BOOSTING TRANSFORMER L2 L3 Po WORKING END r,CAPACITOR BOOSTING TRANSFORMER L2 L3 Volt,CAPACITOR BOOSTING TRANSFORMER L2 PE Volt,CAPACITOR BOOSTING TRANSFORMER L2 Total Current,CAPACITOR BOOSTING TRANSFORMER L2 Total Current Limit,CAPACITOR BOOSTING TRANSFORMER L3 PE Volt,CAPACITOR BOOSTING TRANSFORMER L3 Total Current,CAPACITOR BOOSTING TRANSFORMER L3 Total Current Limit,CAPACITOR BOOSTING TRANSFORMER Resistor R,CAPACITOR BOOSTING TRANSFORMER Resistor S,CAPACITOR BOOSTING TRANSFORMER Resistor T,CAPACITOR BOOSTING TRANSFORMER Total Po WORKING END r,ELCTRODE PROT ACTIVE EARTH,Furnace Draw,SFC ( kcal per kg),FO ( Lts),FO (Lts/ Ton),SPV_oil,PVV_oil,QVV_oil,SPRV_oil,PVRV_oil,FLV_oil,FRV_oil,SPV_combustion,PVV_combustion,QVV_combustion,SPRV_combustion,FLV_combustion,FRV_combustion,Air to Fuel Ratio,P1_defect,Density (g/cm3),SiO2,Al2O3,Fe2O3,CaO,MgO,Na2O,K2O,TiO2,Name,FGCode,Draw,Pack to Melt Ratio,Defect Type,Defect Count,Sample Size,Color
118,118,09-02-2022,41.25,41.3,38.64,93.7,13,85.02432695,30,10447,7290,31157,38447,23.6,100.86,28.89,93.53,5393,1020,1225,1320,17.5,124.46,0.915,31574,102,3.64,4.32,3.51,234,105.3,14714.45141,-0.44237678,-0.021536529,1194.323129,0.353998378,1260.82692,1267.153406,1234.758745,1255.010307,1229.942607,1205.004381,1170.978445,1459.533691,1461.094336,1458.709409,1148.410829,1143.298768,1150.271268,1461.093544,786.7624865,1460.215915,1459.787714,495.2009736,13265.98958,211.9846797,179.9860724,220.738676,240.6515679,245.7491289,204.6480836,257.3538032,209.2205164,1224.380587,1047.432659,55537,1469.661775,1578.073375,1525.563242,421.6757512,1394.356394,474.5087352,1403.313986,987.6365546,1064.533055,1158.430362,1157.503136,1159.636427,1162.774441,1235.192039,1777.877095,1174.621508,1171.36478,1156.269043,1176.141859,1182.873515,1150.380587,1138.154381,1142.690327,1135.739736,1141.87961,1190.915101,1197.511905,1197.212885,1195.733753,1210.651992,1213.773427,1233.606294,1221.005598,299.0791667,1262.726894,1269.026426,1235.718359,1319.388928,1334.795174,290.5810557,1043.45191,246.3256339,799.9003009,287.7560656,937.2822303,298.6016773,1224.036164,294.4502523,1396.11421,248.2774486,1364.671309,317.1988856,1283.36707,248.9891297,1346.241013,581.9277,871.0587468,270.3816313,67.80693054,10,250,940,1200,298,0.503310555,16777216,259588.2572,934674,15647.57314,31046.63713,737.2282845,195.1018224,734.3446942,193.3291303,90.89241,3552.116349,4300,775.7742633,192.7489529,126.1443383,4044.263682,4300,111.5335649,4004.790657,4300,51.63700536,47.89522784,50.90122461,1297.65397,7.328051815,309,1020,31574,102,1229.341667,1193.062771,36.39194444,14290.91135,14738.74489,0.465277778,0.5,14290.91135,14738.74489,73.51227778,14290.91135,0.465277778,0.5,12.35370447,4.36,2.5166,70.2,1.82,0.102,9.48,3.24,13.61,1.05,0.034,375ML IDL -DS39,F3Y0063ARAQ110000X,48,0.93559322,CRACK UNDER FINISH,510,45535,Flint
119,119,09-02-2022,41.25,41.3,38.64,93.7,13,85.02432695,30,10447,7290,31157,38447,23.6,100.86,28.89,93.53,5393,1020,1225,1320,17.5,124.46,0.915,31574,102,3.64,4.32,3.51,234,105.3,14714.45141,-0.44237678,-0.021536529,1194.323129,0.353998378,1260.82692,1267.153406,1234.758745,1255.010307,1229.942607,1205.004381,1170.978445,1459.533691,1461.094336,1458.709409,1148.410829,1143.298768,1150.271268,1461.093544,786.7624865,1460.215915,1459.787714,495.2009736,13265.98958,211.9846797,179.9860724,220.738676,240.6515679,245.7491289,204.6480836,257.3538032,209.2205164,1224.380587,1047.432659,55537,1469.661775,1578.073375,1525.563242,421.6757512,1394.356394,474.5087352,1403.313986,987.6365546,1064.533055,1158.430362,1157.503136,1159.636427,1162.774441,1235.192039,1777.877095,1174.621508,1171.36478,1156.269043,1176.141859,1182.873515,1150.380587,1138.154381,1142.690327,1135.739736,1141.87961,1190.915101,1197.511905,1197.212885,1195.733753,1210.651992,1213.773427,1233.606294,1221.005598,299.0791667,1262.726894,1269.026426,1235.718359,1319.388928,1334.795174,290.5810557,1043.45191,246.3256339,799.9003009,287.7560656,937.2822303,298.6016773,1224.036164,294.4502523,1396.11421,248.2774486,1364.671309,317.1988856,1283.36707,248.9891297,1346.241013,581.9277,871.0587468,270.3816313,67.80693054,10,250,940,1200,298,0.503310555,16777216,259588.2572,934674,15647.57314,31046.63713,737.2282845,195.1018224,734.3446942,193.3291303,90.89241,3552.116349,4300,775.7742633,192.7489529,126.1443383,4044.263682,4300,111.5335649,4004.790657,4300,51.63700536,47.89522784,50.90122461,1297.65397,7.328051815,309,1020,31574,102,1229.341667,1193.062771,36.39194444,14290.91135,14738.74489,0.465277778,0.5,14290.91135,14738.74489,73.51227778,14290.91135,0.465277778,0.5,12.35370447,4.36,2.5166,70.2,1.82,0.102,9.48,3.24,13.61,1.05,0.034,375ML IDL -DS39,F3Y0063ARAQ110000X,48,0.93559322,COLD MOLD,315,45652,Flint
120,120,09-02-2022,41.25,41.3,38.64,93.7,13,85.02432695,30,10447,7290,31157,38447,23.6,100.86,28.89,93.53,5393,1020,1225,1320,17.5,124.46,0.915,31574,102,3.64,4.32,3.51,234,105.3,14714.45141,-0.44237678,-0.021536529,1194.323129,0.353998378,1260.82692,1267.153406,1234.758745,1255.010307,1229.942607,1205.004381,1170.978445,1459.533691,1461.094336,1458.709409,1148.410829,1143.298768,1150.271268,1461.093544,786.7624865,1460.215915,1459.787714,495.2009736,13265.98958,211.9846797,179.9860724,220.738676,240.6515679,245.7491289,204.6480836,257.3538032,209.2205164,1224.380587,1047.432659,55537,1469.661775,1578.073375,1525.563242,421.6757512,1394.356394,474.5087352,1403.313986,987.6365546,1064.533055,1158.430362,1157.503136,1159.636427,1162.774441,1235.192039,1777.877095,1174.621508,1171.36478,1156.269043,1176.141859,1182.873515,1150.380587,1138.154381,1142.690327,1135.739736,1141.87961,1190.915101,1197.511905,1197.212885,1195.733753,1210.651992,1213.773427,1233.606294,1221.005598,299.0791667,1262.726894,1269.026426,1235.718359,1319.388928,1334.795174,290.5810557,1043.45191,246.3256339,799.9003009,287.7560656,937.2822303,298.6016773,1224.036164,294.4502523,1396.11421,248.2774486,1364.671309,317.1988856,1283.36707,248.9891297,1346.241013,581.9277,871.0587468,270.3816313,67.80693054,10,250,940,1200,298,0.503310555,16777216,259588.2572,934674,15647.57314,31046.63713,737.2282845,195.1018224,734.3446942,193.3291303,90.89241,3552.116349,4300,775.7742633,192.7489529,126.1443383,4044.263682,4300,111.5335649,4004.790657,4300,51.63700536,47.89522784,50.90122461,1297.65397,7.328051815,309,1020,31574,102,1229.341667,1193.062771,36.39194444,14290.91135,14738.74489,0.465277778,0.5,14290.91135,14738.74489,73.51227778,14290.91135,0.465277778,0.5,12.35370447,4.36,2.5166,70.2,1.82,0.102,9.48,3.24,13.61,1.05,0.034,375ML IDL -DS39,F3Y0063ARAQ110000X,48,0.93559322,HOT MOLD CHECK,285,45238,Flint
121,121,09-02-2022,41.25,41.3,38.64,93.7,13,85.02432695,30,10447,7290,31157,38447,23.6,100.86,28.89,93.53,5393,1020,1225,1320,17.5,124.46,0.915,31574,102,3.64,4.32,3.51,234,105.3,14714.45141,-0.44237678,-0.021536529,1194.323129,0.353998378,1260.82692,1267.153406,1234.758745,1255.010307,1229.942607,1205.004381,1170.978445,1459.533691,1461.094336,1458.709409,1148.410829,1143.298768,1150.271268,1461.093544,786.7624865,1460.215915,1459.787714,495.2009736,13265.98958,211.9846797,179.9860724,220.738676,240.6515679,245.7491289,204.6480836,257.3538032,209.2205164,1224.380587,1047.432659,55537,1469.661775,1578.073375,1525.563242,421.6757512,1394.356394,474.5087352,1403.313986,987.6365546,1064.533055,1158.430362,1157.503136,1159.636427,1162.774441,1235.192039,1777.877095,1174.621508,1171.36478,1156.269043,1176.141859,1182.873515,1150.380587,1138.154381,1142.690327,1135.739736,1141.87961,1190.915101,1197.511905,1197.212885,1195.733753,1210.651992,1213.773427,1233.606294,1221.005598,299.0791667,1262.726894,1269.026426,1235.718359,1319.388928,1334.795174,290.5810557,1043.45191,246.3256339,799.9003009,287.7560656,937.2822303,298.6016773,1224.036164,294.4502523,1396.11421,248.2774486,1364.671309,317.1988856,1283.36707,248.9891297,1346.241013,581.9277,871.0587468,270.3816313,67.80693054,10,250,940,1200,298,0.503310555,16777216,259588.2572,934674,15647.57314,31046.63713,737.2282845,195.1018224,734.3446942,193.3291303,90.89241,3552.116349,4300,775.7742633,192.7489529,126.1443383,4044.263682,4300,111.5335649,4004.790657,4300,51.63700536,47.89522784,50.90122461,1297.65397,7.328051815,309,1020,31574,102,1229.341667,1193.062771,36.39194444,14290.91135,14738.74489,0.465277778,0.5,14290.91135,14738.74489,73.51227778,14290.91135,0.465277778,0.5,12.35370447,4.36,2.5166,70.2,1.82,0.102,9.48,3.24,13.61,1.05,0.034,375ML IDL -DS39,F3Y0063ARAQ110000X,48,0.93559322,INSIDE WAVY BODY,270,45000,Flint
122,122,10-02-2022,41.12,41.1,29.3,71.3,21,85.40229885,30,10332,7554,31266,38820,24.76,102.47,28.077,92.02,5438,1008,1224,1317,17.8,127.23,0.906,30990,102,4.3,3.84,1.63,125,105.3,14451.30822,-0.405111123,-0.02103299,1183.572651,0.359344557,1262.828368,1268.061776,1235.829166,1254.996284,1229.918411,1205.027276,1174.826669,1459.542909,1461.09468,1458.708221,1151.389658,1146.639341,1153.435077,1461.092402,786.7544141,1460.212983,1459.741603,494.1577484,13026.69215,211.6924148,179.9199722,220.9192763,240.7195546,245.9220056,204.8737796,257.281926,209.2213687,1224.536364,1048.160028,55537,1459.811888,1572.789363,1516.0007,425.2106368,1390.181945,472.4940518,1394.892081,987.3302945,1058.459554,1153.94212,1153.152128,1154.177948,1160.473133,1235.117237,1777.72067,1174.643606,1171.415385,1155.46676,1175.629552,1182.597475,1150.072676,1138.263928,1142.981894,1136.558496,1141.740947,1190.93101,1197.492978,1197.102672,1195.653576,1210.584853,1213.690042,1233.489481,1220.947368,299.0632384,1264.507992,1269.853064,1236.695682,1318.871308,1336.059841,291.1100957,1045.712359,251.6885123,801.1374992,288.302119,937.003968,299.2111255,1226.625856,294.4662375,1398.883027,249.0145073,1369.951881,319.3674423,1287.902469,238.1011532,1346.972651,582.0740733,873.8070549,271.0023424,67.80693054,10,250,940,1200,298,0.504651041,16777216,290594.9818,934674,15518.21529,31145.02596,737.8697453,195.0032205,735.4936104,193.1857455,90.01417243,3556.861309,4300,776.761362,192.5604399,127.1962843,4056.745593,4300,111.1892236,4010.497124,4300,51.53862968,47.73892963,50.74846072,1299.235684,7.213805257,305,1008,30990,102,1223.949306,1188.675194,35.40768056,14106.23875,14541.48765,0.468055556,0.496527778,14106.23875,14541.48765,72.80020833,14106.23875,0.468055556,0.496527778,12.2333567,6.29,2.5166,70.04,1.8,0.118,9.62,3.15,13.81,1.01,0.036,375ML ROCKLAND RUM - DS41,F3Y0302QRTQ110000X,47,0.712895377,WRINKLES AND FOLDS,705,35250,
123,123,10-02-2022,41.12,41.1,29.3,71.3,21,85.40229885,30,10332,7554,31266,38820,24.76,102.47,28.077,92.02,5438,1008,1224,1317,17.8,127.23,0.906,30990,102,4.3,3.84,1.63,125,105.3,14451.30822,-0.405111123,-0.02103299,1183.572651,0.359344557,1262.828368,1268.061776,1235.829166,1254.996284,1229.918411,1205.027276,1174.826669,1459.542909,1461.09468,1458.708221,1151.389658,1146.639341,1153.435077,1461.092402,786.7544141,1460.212983,1459.741603,494.1577484,13026.69215,211.6924148,179.9199722,220.9192763,240.7195546,245.9220056,204.8737796,257.281926,209.2213687,1224.536364,1048.160028,55537,1459.811888,1572.789363,1516.0007,425.2106368,1390.181945,472.4940518,1394.892081,987.3302945,1058.459554,1153.94212,1153.152128,1154.177948,1160.473133,1235.117237,1777.72067,1174.643606,1171.415385,1155.46676,1175.629552,1182.597475,1150.072676,1138.263928,1142.981894,1136.558496,1141.740947,1190.93101,1197.492978,1197.102672,1195.653576,1210.584853,1213.690042,1233.489481,1220.947368,299.0632384,1264.507992,1269.853064,1236.695682,1318.871308,1336.059841,291.1100957,1045.712359,251.6885123,801.1374992,288.302119,937.003968,299.2111255,1226.625856,294.4662375,1398.883027,249.0145073,1369.951881,319.3674423,1287.902469,238.1011532,1346.972651,582.0740733,873.8070549,271.0023424,67.80693054,10,250,940,1200,298,0.504651041,16777216,290594.9818,934674,15518.21529,31145.02596,737.8697453,195.0032205,735.4936104,193.1857455,90.01417243,3556.861309,4300,776.761362,192.5604399,127.1962843,4056.745593,4300,111.1892236,4010.497124,4300,51.53862968,47.73892963,50.74846072,1299.235684,7.213805257,305,1008,30990,102,1223.949306,1188.675194,35.40768056,14106.23875,14541.48765,0.468055556,0.496527778,14106.23875,14541.48765,72.80020833,14106.23875,0.468055556,0.496527778,12.2333567,6.29,2.5166,70.04,1.8,0.118,9.62,3.15,13.81,1.01,0.036,375ML ROCKLAND RUM - DS41,F3Y0302QRTQ110000X,47,0.712895377,Bubble (>2.5 mm),675,35340,
124,124,10-02-2022,41.12,41.1,29.3,71.3,21,85.40229885,30,10332,7554,31266,38820,24.76,102.47,28.077,92.02,5438,1008,1224,1317,17.8,127.23,0.906,30990,102,4.3,3.84,1.63,125,105.3,14451.30822,-0.405111123,-0.02103299,1183.572651,0.359344557,1262.828368,1268.061776,1235.829166,1254.996284,1229.918411,1205.027276,1174.826669,1459.542909,1461.09468,1458.708221,1151.389658,1146.639341,1153.435077,1461.092402,786.7544141,1460.212983,1459.741603,494.1577484,13026.69215,211.6924148,179.9199722,220.9192763,240.7195546,245.9220056,204.8737796,257.281926,209.2213687,1224.536364,1048.160028,55537,1459.811888,1572.789363,1516.0007,425.2106368,1390.181945,472.4940518,1394.892081,987.3302945,1058.459554,1153.94212,1153.152128,1154.177948,1160.473133,1235.117237,1777.72067,1174.643606,1171.415385,1155.46676,1175.629552,1182.597475,1150.072676,1138.263928,1142.981894,1136.558496,1141.740947,1190.93101,1197.492978,1197.102672,1195.653576,1210.584853,1213.690042,1233.489481,1220.947368,299.0632384,1264.507992,1269.853064,1236.695682,1318.871308,1336.059841,291.1100957,1045.712359,251.6885123,801.1374992,288.302119,937.003968,299.2111255,1226.625856,294.4662375,1398.883027,249.0145073,1369.951881,319.3674423,1287.902469,238.1011532,1346.972651,582.0740733,873.8070549,271.0023424,67.80693054,10,250,940,1200,298,0.504651041,16777216,290594.9818,934674,15518.21529,31145.02596,737.8697453,195.0032205,735.4936104,193.1857455,90.01417243,3556.861309,4300,776.761362,192.5604399,127.1962843,4056.745593,4300,111.1892236,4010.497124,4300,51.53862968,47.73892963,50.74846072,1299.235684,7.213805257,305,1008,30990,102,1223.949306,1188.675194,35.40768056,14106.23875,14541.48765,0.468055556,0.496527778,14106.23875,14541.48765,72.80020833,14106.23875,0.468055556,0.496527778,12.2333567,6.29,2.5166,70.04,1.8,0.118,9.62,3.15,13.81,1.01,0.036,375ML ROCKLAND RUM - DS41,F3Y0302QRTQ110000X,47,0.712895377,THIN BODY,360,35294,
125,125,10-02-2022,41.12,41.1,29.3,71.3,21,85.40229885,30,10332,7554,31266,38820,24.76,102.47,28.077,92.02,5438,1008,1224,1317,17.8,127.23,0.906,30990,102,4.3,3.84,1.63,125,105.3,14451.30822,-0.405111123,-0.02103299,1183.572651,0.359344557,1262.828368,1268.061776,1235.829166,1254.996284,1229.918411,1205.027276,1174.826669,1459.542909,1461.09468,1458.708221,1151.389658,1146.639341,1153.435077,1461.092402,786.7544141,1460.212983,1459.741603,494.1577484,13026.69215,211.6924148,179.9199722,220.9192763,240.7195546,245.9220056,204.8737796,257.281926,209.2213687,1224.536364,1048.160028,55537,1459.811888,1572.789363,1516.0007,425.2106368,1390.181945,472.4940518,1394.892081,987.3302945,1058.459554,1153.94212,1153.152128,1154.177948,1160.473133,1235.117237,1777.72067,1174.643606,1171.415385,1155.46676,1175.629552,1182.597475,1150.072676,1138.263928,1142.981894,1136.558496,1141.740947,1190.93101,1197.492978,1197.102672,1195.653576,1210.584853,1213.690042,1233.489481,1220.947368,299.0632384,1264.507992,1269.853064,1236.695682,1318.871308,1336.059841,291.1100957,1045.712359,251.6885123,801.1374992,288.302119,937.003968,299.2111255,1226.625856,294.4662375,1398.883027,249.0145073,1369.951881,319.3674423,1287.902469,238.1011532,1346.972651,582.0740733,873.8070549,271.0023424,67.80693054,10,250,940,1200,298,0.504651041,16777216,290594.9818,934674,15518.21529,31145.02596,737.8697453,195.0032205,735.4936104,193.1857455,90.01417243,3556.861309,4300,776.761362,192.5604399,127.1962843,4056.745593,4300,111.1892236,4010.497124,4300,51.53862968,47.73892963,50.74846072,1299.235684,7.213805257,305,1008,30990,102,1223.949306,1188.675194,35.40768056,14106.23875,14541.48765,0.468055556,0.496527778,14106.23875,14541.48765,72.80020833,14106.23875,0.468055556,0.496527778,12.2333567,6.29,2.5166,70.04,1.8,0.118,9.62,3.15,13.81,1.01,0.036,375ML ROCKLAND RUM - DS41,F3Y0302QRTQ110000X,47,0.712895377,BENT FINISH,255,35416,
126,126,10-02-2022,41.12,41.1,29.3,71.3,21,85.40229885,30,10332,7554,31266,38820,24.76,102.47,28.077,92.02,5438,1008,1224,1317,17.8,127.23,0.906,30990,102,4.3,3.84,1.63,125,105.3,14451.30822,-0.405111123,-0.02103299,1183.572651,0.359344557,1262.828368,1268.061776,1235.829166,1254.996284,1229.918411,1205.027276,1174.826669,1459.542909,1461.09468,1458.708221,1151.389658,1146.639341,1153.435077,1461.092402,786.7544141,1460.212983,1459.741603,494.1577484,13026.69215,211.6924148,179.9199722,220.9192763,240.7195546,245.9220056,204.8737796,257.281926,209.2213687,1224.536364,1048.160028,55537,1459.811888,1572.789363,1516.0007,425.2106368,1390.181945,472.4940518,1394.892081,987.3302945,1058.459554,1153.94212,1153.152128,1154.177948,1160.473133,1235.117237,1777.72067,1174.643606,1171.415385,1155.46676,1175.629552,1182.597475,1150.072676,1138.263928,1142.981894,1136.558496,1141.740947,1190.93101,1197.492978,1197.102672,1195.653576,1210.584853,1213.690042,1233.489481,1220.947368,299.0632384,1264.507992,1269.853064,1236.695682,1318.871308,1336.059841,291.1100957,1045.712359,251.6885123,801.1374992,288.302119,937.003968,299.2111255,1226.625856,294.4662375,1398.883027,249.0145073,1369.951881,319.3674423,1287.902469,238.1011532,1346.972651,582.0740733,873.8070549,271.0023424,67.80693054,10,250,940,1200,298,0.504651041,16777216,290594.9818,934674,15518.21529,31145.02596,737.8697453,195.0032205,735.4936104,193.1857455,90.01417243,3556.861309,4300,776.761362,192.5604399,127.1962843,4056.745593,4300,111.1892236,4010.497124,4300,51.53862968,47.73892963,50.74846072,1299.235684,7.213805257,305,1008,30990,102,1223.949306,1188.675194,35.40768056,14106.23875,14541.48765,0.468055556,0.496527778,14106.23875,14541.48765,72.80020833,14106.23875,0.468055556,0.496527778,12.2333567,6.29,2.5166,70.04,1.8,0.118,9.62,3.15,13.81,1.01,0.036,375ML ROCKLAND RUM - DS41,F3Y0302QRTQ110000X,47,0.712895377,Crack Finish,225,35156,
127,127,11-02-2022,41.09,41.1,35.12,85.5,11,80.7187603,30,10515,7954,31385,39339,26.18,103.29,28.456,93.65,5439,1026,1221,1314,17.9,129.46,0.91,31270,103,4.72,4.41,4.32,65,105.3,14525.31868,-0.405269573,-0.027985952,1181.489503,0.357718942,1266.83651,1264.337746,1232.781936,1259.015678,1225.787986,1206.49091,1175.932141,1459.533579,1461.093055,1458.706626,1149.479233,1149.52774,1152.53115,1461.087961,786.6646923,1460.223009,1459.750102,493.0701389,13093.93958,212.3154969,180.6031967,221.4169562,241.1570535,246.1945796,205.1396803,257.8581363,208.9867688,1223.269499,1049.122563,55537,1466.059192,1579.350767,1520.3947,429.4205021,1393.367503,467.083682,1400.048117,986.6910739,1039.530967,1132.266713,1131.850279,1126.273743,1128.247552,1235.284815,1777.997201,1165.680672,1164.301821,1153.723389,1177.336134,1182.656622,1147.079832,1138.7121,1143.08484,1136.630042,1142.297636,1190.948504,1197.542897,1197.223629,1195.720898,1210.667135,1213.757725,1233.577653,1221,299.0791667,1268.627778,1266.273106,1233.779708,1316.28903,1333.225555,290.5029044,1042.37415,251.4957651,799.7145135,288.0286979,936.4793991,299.3682699,1228.785577,295.5823729,1399.20897,248.2228824,1371.081317,318.5042039,1287.990078,235.843283,1347.305183,583.8704274,874.5503901,270.4318533,67.80693054,10,250,940,1200,298,0.501671953,16777216,321858.4975,934674,15568.19198,31254.3488,741.7581677,196.144343,740.0382546,194.3758309,90.28114986,3555.209556,4300,781.5330905,193.771891,128.4618397,4058.313993,4300,111.9904305,4007.350387,4300,51.87212804,48.04792748,51.06010981,1306.871591,7.135898919,304,1026,31270,103,1214.753472,1177.276653,34.63943056,13997.22806,14455.00174,0.479166667,0.486111111,13997.22806,14455.00174,72.57229167,13997.22806,0.479166667,0.486111111,12.27833891,6.29,2.5188,70.04,1.8,0.118,9.62,3.15,13.81,1.01,0.036,375ML ROCKLAND RUM - DS41,F3Y0302QRTQ110000X,47,0.854501217,WRINKLES AND FOLDS,705,35250,
128,128,11-02-2022,41.09,41.1,35.12,85.5,11,80.7187603,30,10515,7954,31385,39339,26.18,103.29,28.456,93.65,5439,1026,1221,1314,17.9,129.46,0.91,31270,103,4.72,4.41,4.32,65,105.3,14525.31868,-0.405269573,-0.027985952,1181.489503,0.357718942,1266.83651,1264.337746,1232.781936,1259.015678,1225.787986,1206.49091,1175.932141,1459.533579,1461.093055,1458.706626,1149.479233,1149.52774,1152.53115,1461.087961,786.6646923,1460.223009,1459.750102,493.0701389,13093.93958,212.3154969,180.6031967,221.4169562,241.1570535,246.1945796,205.1396803,257.8581363,208.9867688,1223.269499,1049.122563,55537,1466.059192,1579.350767,1520.3947,429.4205021,1393.367503,467.083682,1400.048117,986.6910739,1039.530967,1132.266713,1131.850279,1126.273743,1128.247552,1235.284815,1777.997201,1165.680672,1164.301821,1153.723389,1177.336134,1182.656622,1147.079832,1138.7121,1143.08484,1136.630042,1142.297636,1190.948504,1197.542897,1197.223629,1195.720898,1210.667135,1213.757725,1233.577653,1221,299.0791667,1268.627778,1266.273106,1233.779708,1316.28903,1333.225555,290.5029044,1042.37415,251.4957651,799.7145135,288.0286979,936.4793991,299.3682699,1228.785577,295.5823729,1399.20897,248.2228824,1371.081317,318.5042039,1287.990078,235.843283,1347.305183,583.8704274,874.5503901,270.4318533,67.80693054,10,250,940,1200,298,0.501671953,16777216,321858.4975,934674,15568.19198,31254.3488,741.7581677,196.144343,740.0382546,194.3758309,90.28114986,3555.209556,4300,781.5330905,193.771891,128.4618397,4058.313993,4300,111.9904305,4007.350387,4300,51.87212804,48.04792748,51.06010981,1306.871591,7.135898919,304,1026,31270,103,1214.753472,1177.276653,34.63943056,13997.22806,14455.00174,0.479166667,0.486111111,13997.22806,14455.00174,72.57229167,13997.22806,0.479166667,0.486111111,12.27833891,6.29,2.5188,70.04,1.8,0.118,9.62,3.15,13.81,1.01,0.036,375ML ROCKLAND RUM - DS41,F3Y0302QRTQ110000X,47,0.854501217,Bubble (>2.5 mm),675,35340,
129,129,11-02-2022,41.09,41.1,35.12,85.5,11,80.7187603,30,10515,7954,31385,39339,26.18,103.29,28.456,93.65,5439,1026,1221,1314,17.9,129.46,0.91,31270,103,4.72,4.41,4.32,65,105.3,14525.31868,-0.405269573,-0.027985952,1181.489503,0.357718942,1266.83651,1264.337746,1232.781936,1259.015678,1225.787986,1206.49091,1175.932141,1459.533579,1461.093055,1458.706626,1149.479233,1149.52774,1152.53115,1461.087961,786.6646923,1460.223009,1459.750102,493.0701389,13093.93958,212.3154969,180.6031967,221.4169562,241.1570535,246.1945796,205.1396803,257.8581363,208.9867688,1223.269499,1049.122563,55537,1466.059192,1579.350767,1520.3947,429.4205021,1393.367503,467.083682,1400.048117,986.6910739,1039.530967,1132.266713,1131.850279,1126.273743,1128.247552,1235.284815,1777.997201,1165.680672,1164.301821,1153.723389,1177.336134,1182.656622,1147.079832,1138.7121,1143.08484,1136.630042,1142.297636,1190.948504,1197.542897,1197.223629,1195.720898,1210.667135,1213.757725,1233.577653,1221,299.0791667,1268.627778,1266.273106,1233.779708,1316.28903,1333.225555,290.5029044,1042.37415,251.4957651,799.7145135,288.0286979,936.4793991,299.3682699,1228.785577,295.5823729,1399.20897,248.2228824,1371.081317,318.5042039,1287.990078,235.843283,1347.305183,583.8704274,874.5503901,270.4318533,67.80693054,10,250,940,1200,298,0.501671953,16777216,321858.4975,934674,15568.19198,31254.3488,741.7581677,196.144343,740.0382546,194.3758309,90.28114986,3555.209556,4300,781.5330905,193.771891,128.4618397,4058.313993,4300,111.9904305,4007.350387,4300,51.87212804,48.04792748,51.06010981,1306.871591,7.135898919,304,1026,31270,103,1214.753472,1177.276653,34.63943056,13997.22806,14455.00174,0.479166667,0.486111111,13997.22806,14455.00174,72.57229167,13997.22806,0.479166667,0.486111111,12.27833891,6.29,2.5188,70.04,1.8,0.118,9.62,3.15,13.81,1.01,0.036,375ML ROCKLAND RUM - DS41,F3Y0302QRTQ110000X,47,0.854501217,THIN BODY,360,35294,
130,130,11-02-2022,41.09,41.1,35.12,85.5,11,80.7187603,30,10515,7954,31385,39339,26.18,103.29,28.456,93.65,5439,1026,1221,1314,17.9,129.46,0.91,31270,103,4.72,4.41,4.32,65,105.3,14525.31868,-0.405269573,-0.027985952,1181.489503,0.357718942,1266.83651,1264.337746,1232.781936,1259.015678,1225.787986,1206.49091,1175.932141,1459.533579,1461.093055,1458.706626,1149.479233,1149.52774,1152.53115,1461.087961,786.6646923,1460.223009,1459.750102,493.0701389,13093.93958,212.3154969,180.6031967,221.4169562,241.1570535,246.1945796,205.1396803,257.8581363,208.9867688,1223.269499,1049.122563,55537,1466.059192,1579.350767,1520.3947,429.4205021,1393.367503,467.083682,1400.048117,986.6910739,1039.530967,1132.266713,1131.850279,1126.273743,1128.247552,1235.284815,1777.997201,1165.680672,1164.301821,1153.723389,1177.336134,1182.656622,1147.079832,1138.7121,1143.08484,1136.630042,1142.297636,1190.948504,1197.542897,1197.223629,1195.720898,1210.667135,1213.757725,1233.577653,1221,299.0791667,1268.627778,1266.273106,1233.779708,1316.28903,1333.225555,290.5029044,1042.37415,251.4957651,799.7145135,288.0286979,936.4793991,299.3682699,1228.785577,295.5823729,1399.20897,248.2228824,1371.081317,318.5042039,1287.990078,235.843283,1347.305183,583.8704274,874.5503901,270.4318533,67.80693054,10,250,940,1200,298,0.501671953,16777216,321858.4975,934674,15568.19198,31254.3488,741.7581677,196.144343,740.0382546,194.3758309,90.28114986,3555.209556,4300,781.5330905,193.771891,128.4618397,4058.313993,4300,111.9904305,4007.350387,4300,51.87212804,48.04792748,51.06010981,1306.871591,7.135898919,304,1026,31270,103,1214.753472,1177.276653,34.63943056,13997.22806,14455.00174,0.479166667,0.486111111,13997.22806,14455.00174,72.57229167,13997.22806,0.479166667,0.486111111,12.27833891,6.29,2.5188,70.04,1.8,0.118,9.62,3.15,13.81,1.01,0.036,375ML ROCKLAND RUM - DS41,F3Y0302QRTQ110000X,47,0.854501217,BENT FINISH,255,35416,
131,131,11-02-2022,41.09,41.1,35.12,85.5,11,80.7187603,30,10515,7954,31385,39339,26.18,103.29,28.456,93.65,5439,1026,1221,1314,17.9,129.46,0.91,31270,103,4.72,4.41,4.32,65,105.3,14525.31868,-0.405269573,-0.027985952,1181.489503,0.357718942,1266.83651,1264.337746,1232.781936,1259.015678,1225.787986,1206.49091,1175.932141,1459.533579,1461.093055,1458.706626,1149.479233,1149.52774,1152.53115,1461.087961,786.6646923,1460.223009,1459.750102,493.0701389,13093.93958,212.3154969,180.6031967,221.4169562,241.1570535,246.1945796,205.1396803,257.8581363,208.9867688,1223.269499,1049.122563,55537,1466.059192,1579.350767,1520.3947,429.4205021,1393.367503,467.083682,1400.048117,986.6910739,1039.530967,1132.266713,1131.850279,1126.273743,1128.247552,1235.284815,1777.997201,1165.680672,1164.301821,1153.723389,1177.336134,1182.656622,1147.079832,1138.7121,1143.08484,1136.630042,1142.297636,1190.948504,1197.542897,1197.223629,1195.720898,1210.667135,1213.757725,1233.577653,1221,299.0791667,1268.627778,1266.273106,1233.779708,1316.28903,1333.225555,290.5029044,1042.37415,251.4957651,799.7145135,288.0286979,936.4793991,299.3682699,1228.785577,295.5823729,1399.20897,248.2228824,1371.081317,318.5042039,1287.990078,235.843283,1347.305183,583.8704274,874.5503901,270.4318533,67.80693054,10,250,940,1200,298,0.501671953,16777216,321858.4975,934674,15568.19198,31254.3488,741.7581677,196.144343,740.0382546,194.3758309,90.28114986,3555.209556,4300,781.5330905,193.771891,128.4618397,4058.313993,4300,111.9904305,4007.350387,4300,51.87212804,48.04792748,51.06010981,1306.871591,7.135898919,304,1026,31270,103,1214.753472,1177.276653,34.63943056,13997.22806,14455.00174,0.479166667,0.486111111,13997.22806,14455.00174,72.57229167,13997.22806,0.479166667,0.486111111,12.27833891,6.29,2.5188,70.04,1.8,0.118,9.62,3.15,13.81,1.01,0.036,375ML ROCKLAND RUM - DS41,F3Y0302QRTQ110000X,47,0.854501217,Crack Finish,225,35156,
132,132,12-02-2022,39.34,39.3,28.67,72.9,14,77.79684283,30,10236,6672,30212,36884,21.99,99.56,27.822,91.69,5712,1000,1229,1321,18.8,121.55,0.91,30574,101,5.46,3.34,10.73,232,105.3,14384.13454,-0.405147026,-0.01974263,1166.952691,0.36131504,1276.20824,1270.546046,1236.773157,1259.98134,1233.234003,1209.646868,1179.47232,1459.533691,1461.096102,1458.70186,1153.774752,1155.462764,1157.103846,1461.084703,786.7487269,1460.20811,1459.749894,491.0722724,12967.02153,210.6490618,179.545961,219.8140669,241.4108635,244.4575209,204.0578397,257.58159,208.0794979,1224.781425,1049.122121,35153.9162,1474.241958,1580.777622,1529.092308,418.5902098,1397.886014,474.5083916,1397.165734,984.7944056,1034.137979,512.5460251,1136.195955,1116.597629,1113.775453,1256.540446,1297.052301,1164.090719,1162.982542,1153.453911,1177.728162,1182.672257,1146.524407,1139.022253,1143.78984,1136.585943,1142.324983,1190.958217,1197.505256,1197.341275,1195.675524,1210.692792,1213.818754,1233.57563,1221.032936,299.0583333,1278.184979,1272.430459,1237.776773,1320.337071,1320.609499,291.8273481,1032.119464,252.2821987,792.1020041,288.0942717,930.4558079,300.7531195,1220.80357,295.8729111,1389.195049,249.6379534,1356.551186,319.6906134,1265.269905,235.3974131,1329.95208,584.5342193,860.9748738,271.7415232,67.80693054,10,250,940,1200,298,0.493458603,16777216,353020.487,934674,15366.89344,31372.22599,717.839074,191.7150227,714.2184781,189.8426218,88.32529032,3511.453513,4300,755.6725398,189.1936591,124.9231941,4010.967559,4300,109.6800645,3975.461163,4300,51.21121829,47.3769984,50.47236181,1263.284828,7.155510557,303,1000,30574,101,1216.467361,1178.622882,37.61578472,14039.83453,14510.11501,0.460416667,0.504861111,14039.83453,14510.11501,72.59131944,14039.83453,0.460416667,0.504861111,12.31107527,12.59,2.518,69.9,1.77,0.113,9.78,3.14,13.84,0.96,0.036,16 OZ VINEGAR SHELF STOCK,F3Y0191QRQQ110000X,46,0.729516539,THIN SHOULDER,645,17622,Flint
133,133,12-02-2022,39.34,39.3,28.67,72.9,14,77.79684283,30,10236,6672,30212,36884,21.99,99.56,27.822,91.69,5712,1000,1229,1321,18.8,121.55,0.91,30574,101,5.46,3.34,10.73,232,105.3,14384.13454,-0.405147026,-0.01974263,1166.952691,0.36131504,1276.20824,1270.546046,1236.773157,1259.98134,1233.234003,1209.646868,1179.47232,1459.533691,1461.096102,1458.70186,1153.774752,1155.462764,1157.103846,1461.084703,786.7487269,1460.20811,1459.749894,491.0722724,12967.02153,210.6490618,179.545961,219.8140669,241.4108635,244.4575209,204.0578397,257.58159,208.0794979,1224.781425,1049.122121,35153.9162,1474.241958,1580.777622,1529.092308,418.5902098,1397.886014,474.5083916,1397.165734,984.7944056,1034.137979,512.5460251,1136.195955,1116.597629,1113.775453,1256.540446,1297.052301,1164.090719,1162.982542,1153.453911,1177.728162,1182.672257,1146.524407,1139.022253,1143.78984,1136.585943,1142.324983,1190.958217,1197.505256,1197.341275,1195.675524,1210.692792,1213.818754,1233.57563,1221.032936,299.0583333,1278.184979,1272.430459,1237.776773,1320.337071,1320.609499,291.8273481,1032.119464,252.2821987,792.1020041,288.0942717,930.4558079,300.7531195,1220.80357,295.8729111,1389.195049,249.6379534,1356.551186,319.6906134,1265.269905,235.3974131,1329.95208,584.5342193,860.9748738,271.7415232,67.80693054,10,250,940,1200,298,0.493458603,16777216,353020.487,934674,15366.89344,31372.22599,717.839074,191.7150227,714.2184781,189.8426218,88.32529032,3511.453513,4300,755.6725398,189.1936591,124.9231941,4010.967559,4300,109.6800645,3975.461163,4300,51.21121829,47.3769984,50.47236181,1263.284828,7.155510557,303,1000,30574,101,1216.467361,1178.622882,37.61578472,14039.83453,14510.11501,0.460416667,0.504861111,14039.83453,14510.11501,72.59131944,14039.83453,0.460416667,0.504861111,12.31107527,12.59,2.518,69.9,1.77,0.113,9.78,3.14,13.84,0.96,0.036,16 OZ VINEGAR SHELF STOCK,F3Y0191QRQQ110000X,46,0.729516539,THIN BODY,570,17647,Flint
134,134,12-02-2022,39.34,39.3,28.67,72.9,14,77.79684283,30,10236,6672,30212,36884,21.99,99.56,27.822,91.69,5712,1000,1229,1321,18.8,121.55,0.91,30574,101,5.46,3.34,10.73,232,105.3,14384.13454,-0.405147026,-0.01974263,1166.952691,0.36131504,1276.20824,1270.546046,1236.773157,1259.98134,1233.234003,1209.646868,1179.47232,1459.533691,1461.096102,1458.70186,1153.774752,1155.462764,1157.103846,1461.084703,786.7487269,1460.20811,1459.749894,491.0722724,12967.02153,210.6490618,179.545961,219.8140669,241.4108635,244.4575209,204.0578397,257.58159,208.0794979,1224.781425,1049.122121,35153.9162,1474.241958,1580.777622,1529.092308,418.5902098,1397.886014,474.5083916,1397.165734,984.7944056,1034.137979,512.5460251,1136.195955,1116.597629,1113.775453,1256.540446,1297.052301,1164.090719,1162.982542,1153.453911,1177.728162,1182.672257,1146.524407,1139.022253,1143.78984,1136.585943,1142.324983,1190.958217,1197.505256,1197.341275,1195.675524,1210.692792,1213.818754,1233.57563,1221.032936,299.0583333,1278.184979,1272.430459,1237.776773,1320.337071,1320.609499,291.8273481,1032.119464,252.2821987,792.1020041,288.0942717,930.4558079,300.7531195,1220.80357,295.8729111,1389.195049,249.6379534,1356.551186,319.6906134,1265.269905,235.3974131,1329.95208,584.5342193,860.9748738,271.7415232,67.80693054,10,250,940,1200,298,0.493458603,16777216,353020.487,934674,15366.89344,31372.22599,717.839074,191.7150227,714.2184781,189.8426218,88.32529032,3511.453513,4300,755.6725398,189.1936591,124.9231941,4010.967559,4300,109.6800645,3975.461163,4300,51.21121829,47.3769984,50.47236181,1263.284828,7.155510557,303,1000,30574,101,1216.467361,1178.622882,37.61578472,14039.83453,14510.11501,0.460416667,0.504861111,14039.83453,14510.11501,72.59131944,14039.83453,0.460416667,0.504861111,12.31107527,12.59,2.518,69.9,1.77,0.113,9.78,3.14,13.84,0.96,0.036,16 OZ VINEGAR SHELF STOCK,F3Y0191QRQQ110000X,46,0.729516539,Bubble (>2.5 mm),495,17615,Flint
135,135,12-02-2022,39.34,39.3,28.67,72.9,14,77.79684283,30,10236,6672,30212,36884,21.99,99.56,27.822,91.69,5712,1000,1229,1321,18.8,121.55,0.91,30574,101,5.46,3.34,10.73,232,105.3,14384.13454,-0.405147026,-0.01974263,1166.952691,0.36131504,1276.20824,1270.546046,1236.773157,1259.98134,1233.234003,1209.646868,1179.47232,1459.533691,1461.096102,1458.70186,1153.774752,1155.462764,1157.103846,1461.084703,786.7487269,1460.20811,1459.749894,491.0722724,12967.02153,210.6490618,179.545961,219.8140669,241.4108635,244.4575209,204.0578397,257.58159,208.0794979,1224.781425,1049.122121,35153.9162,1474.241958,1580.777622,1529.092308,418.5902098,1397.886014,474.5083916,1397.165734,984.7944056,1034.137979,512.5460251,1136.195955,1116.597629,1113.775453,1256.540446,1297.052301,1164.090719,1162.982542,1153.453911,1177.728162,1182.672257,1146.524407,1139.022253,1143.78984,1136.585943,1142.324983,1190.958217,1197.505256,1197.341275,1195.675524,1210.692792,1213.818754,1233.57563,1221.032936,299.0583333,1278.184979,1272.430459,1237.776773,1320.337071,1320.609499,291.8273481,1032.119464,252.2821987,792.1020041,288.0942717,930.4558079,300.7531195,1220.80357,295.8729111,1389.195049,249.6379534,1356.551186,319.6906134,1265.269905,235.3974131,1329.95208,584.5342193,860.9748738,271.7415232,67.80693054,10,250,940,1200,298,0.493458603,16777216,353020.487,934674,15366.89344,31372.22599,717.839074,191.7150227,714.2184781,189.8426218,88.32529032,3511.453513,4300,755.6725398,189.1936591,124.9231941,4010.967559,4300,109.6800645,3975.461163,4300,51.21121829,47.3769984,50.47236181,1263.284828,7.155510557,303,1000,30574,101,1216.467361,1178.622882,37.61578472,14039.83453,14510.11501,0.460416667,0.504861111,14039.83453,14510.11501,72.59131944,14039.83453,0.460416667,0.504861111,12.31107527,12.59,2.518,69.9,1.77,0.113,9.78,3.14,13.84,0.96,0.036,16 OZ VINEGAR SHELF STOCK,F3Y0191QRQQ110000X,46,0.729516539,LAP MARK,300,17647,Flint
136,136,12-02-2022,39.34,39.3,28.67,72.9,14,77.79684283,30,10236,6672,30212,36884,21.99,99.56,27.822,91.69,5712,1000,1229,1321,18.8,121.55,0.91,30574,101,5.46,3.34,10.73,232,105.3,14384.13454,-0.405147026,-0.01974263,1166.952691,0.36131504,1276.20824,1270.546046,1236.773157,1259.98134,1233.234003,1209.646868,1179.47232,1459.533691,1461.096102,1458.70186,1153.774752,1155.462764,1157.103846,1461.084703,786.7487269,1460.20811,1459.749894,491.0722724,12967.02153,210.6490618,179.545961,219.8140669,241.4108635,244.4575209,204.0578397,257.58159,208.0794979,1224.781425,1049.122121,35153.9162,1474.241958,1580.777622,1529.092308,418.5902098,1397.886014,474.5083916,1397.165734,984.7944056,1034.137979,512.5460251,1136.195955,1116.597629,1113.775453,1256.540446,1297.052301,1164.090719,1162.982542,1153.453911,1177.728162,1182.672257,1146.524407,1139.022253,1143.78984,1136.585943,1142.324983,1190.958217,1197.505256,1197.341275,1195.675524,1210.692792,1213.818754,1233.57563,1221.032936,299.0583333,1278.184979,1272.430459,1237.776773,1320.337071,1320.609499,291.8273481,1032.119464,252.2821987,792.1020041,288.0942717,930.4558079,300.7531195,1220.80357,295.8729111,1389.195049,249.6379534,1356.551186,319.6906134,1265.269905,235.3974131,1329.95208,584.5342193,860.9748738,271.7415232,67.80693054,10,250,940,1200,298,0.493458603,16777216,353020.487,934674,15366.89344,31372.22599,717.839074,191.7150227,714.2184781,189.8426218,88.32529032,3511.453513,4300,755.6725398,189.1936591,124.9231941,4010.967559,4300,109.6800645,3975.461163,4300,51.21121829,47.3769984,50.47236181,1263.284828,7.155510557,303,1000,30574,101,1216.467361,1178.622882,37.61578472,14039.83453,14510.11501,0.460416667,0.504861111,14039.83453,14510.11501,72.59131944,14039.83453,0.460416667,0.504861111,12.31107527,12.59,2.518,69.9,1.77,0.113,9.78,3.14,13.84,0.96,0.036,16 OZ VINEGAR SHELF STOCK,F3Y0191QRQQ110000X,46,0.729516539,CRACK UNDER FINISH,210,17647,Flint
137,137,13-02-2022,36.68,36.7,29.74,81.1,18,84.63900135,30,10419,6348,29745,36093,21.37,100.15,27.792,93.58,5729,1018,1230,1322,19.3,121.53,0.91,30541,103,3.72,2.75,4.6,106,105.3,14288.08956,-0.405132338,-0.016568643,1163.172484,0.361971351,1276.31877,1272.080218,1239.273005,1259.92536,1236.636829,1218.417265,1183.156343,1459.533679,1461.095714,1458.702989,1156.493569,1158.335547,1159.707313,1461.086148,786.7820604,1460.201545,1459.754275,491.6615705,12880.12292,210.7195546,179.1670146,219.7654836,240.5935978,244.9756437,203.2878049,257.866899,208.9804878,1227.920447,1050.110879,52198.11732,1463.194134,1576.969972,1521.054469,419.3484637,1386.306778,474.5562544,1386.486373,989.9168414,1034.425591,512.5460251,1140.555324,1118.844708,1117.064067,1257.089833,1253.130223,1175.428173,1176.434752,1174.575419,1187.160028,1188.861442,1162.666667,1138.641418,1143.347464,1136.61779,1142.460737,1190.892981,1197.037245,1196.997892,1195.733193,1210.644709,1213.765449,1233.543219,1220.981729,299.0472222,1278.268056,1273.98125,1240.202224,1320.978215,1317.602567,292.9637348,1031.579653,253.393395,788.007859,291.7135761,919.3816575,300.4060187,1208.157103,295.4609296,1376.802698,249.6728894,1347.244868,320.3494975,1255.28517,235.9158896,1326.940076,586.4031761,855.4873893,272.4016628,67.80693054,10,250,940,1200,298,0.484445675,16777216,383291.4553,934674,15224.82171,30335.16913,711.7544439,191.0571311,708.3969183,189.3315788,87.64418184,3500.127425,4300,747.9254284,188.6250389,124.6643114,3979.715106,4300,109.7834649,3947.473536,4300,51.30550105,47.5903202,50.62604406,1251.973607,7.232690355,297,1018,30541,103,1198.095833,1159.841486,33.17738889,13805.33103,14273.14581,0.46875,0.497222222,13805.33103,14273.14581,71.59099306,13805.33103,0.46875,0.497222222,12.30611767,7.4,2.5182,69.9,1.77,0.113,9.78,3.14,13.84,0.96,0.036,340ML SUNQUICK (PAL) -DS40,F3X0068QRNQ110002X,38,0.810354223,,,,Flint
