Repository: RitwikKhandelwal/Piramal-Srilanka

File: 1. Srilanka/2. Efficiency/300tpd/1. Flat File/P1_Full_Flat_File_with_Glass_Details.csv (part 8 of 9)
R BOOSTING TRANSFORMER KWH memo,CAPACITOR BOOSTING TRANSFORMER KWH presmonth,CAPACITOR BOOSTING TRANSFORMER KWH prvmonth,CAPACITOR BOOSTING TRANSFORMER KWH today,CAPACITOR BOOSTING TRANSFORMER KWH yesterday,CAPACITOR BOOSTING TRANSFORMER L1 L2 Po WORKING END r,CAPACITOR BOOSTING TRANSFORMER L1 L2 Volt,CAPACITOR BOOSTING TRANSFORMER L1 L3 Po WORKING END r,CAPACITOR BOOSTING TRANSFORMER L1 L3 Volt,CAPACITOR BOOSTING TRANSFORMER L1 PE Volt,CAPACITOR BOOSTING TRANSFORMER L1 Tota lCurrent,CAPACITOR BOOSTING TRANSFORMER L1 Total Current Limit,CAPACITOR BOOSTING TRANSFORMER L2 L3 Po WORKING END r,CAPACITOR BOOSTING TRANSFORMER L2 L3 Volt,CAPACITOR BOOSTING TRANSFORMER L2 PE Volt,CAPACITOR BOOSTING TRANSFORMER L2 Total Current,CAPACITOR BOOSTING TRANSFORMER L2 Total Current Limit,CAPACITOR BOOSTING TRANSFORMER L3 PE Volt,CAPACITOR BOOSTING TRANSFORMER L3 Total Current,CAPACITOR BOOSTING TRANSFORMER L3 Total Current Limit,CAPACITOR BOOSTING TRANSFORMER Resistor R,CAPACITOR BOOSTING TRANSFORMER Resistor S,CAPACITOR BOOSTING TRANSFORMER Resistor T,CAPACITOR BOOSTING TRANSFORMER Total Po WORKING END r,ELCTRODE PROT ACTIVE EARTH,Furnace Draw,SFC ( kcal per kg),FO ( Lts),FO (Lts/ Ton),SPV_oil,PVV_oil,QVV_oil,SPRV_oil,PVRV_oil,FLV_oil,FRV_oil,SPV_combustion,PVV_combustion,QVV_combustion,SPRV_combustion,FLV_combustion,FRV_combustion,Air to Fuel Ratio,P1_defect,Density (g/cm3),SiO2,Al2O3,Fe2O3,CaO,MgO,Na2O,K2O,TiO2,Name,FGCode,Draw,Pack to Melt Ratio,Defect Type,Defect Count,Sample Size,Color
138,138,14-02-2022,36.4,36.4,31.85,87.5,12,83.4012016,30,10302,6739,30747,37486,22.26,101.54,27.889,92.1,5530,1006,1226,1320,18.3,123.8,0.906,30783,102,3.83,3.01,4.01,50,105.3,14066.3481,-0.40508246,-0.02331492,1148.774868,0.359287874,1274.642932,1267.788686,1234.674784,1259.95977,1236.956224,1220.006802,1184.051646,1459.533659,1461.09584,1458.701908,1156.8241,1158.708436,1160.015204,1461.082914,786.7622321,1460.20612,1459.750383,484.4756944,12680.52222,211.4847222,179.3822099,220.4826147,240.8066759,245.2943633,203.5097493,258.2778552,208.8864111,1229.167247,1052.356098,55537,1473.534218,1580.677374,1526.897973,421.2047519,1385.138365,461.8651293,1392.499651,992.7109867,1035.660404,512.5460251,1141.902507,1119.202646,1119.123955,1249.349582,1248.705923,1181.924634,1183.767458,1181.248603,1193.997207,1193.622207,1169.560669,1138.649062,1140.766342,1136.582463,1142.528184,1190.944328,1197.290909,1197.068531,1195.784916,1210.648045,1213.800839,1233.606993,1220.863636,299.10625,1276.46875,1269.670139,1235.653231,1322.167832,1323.486921,293.5824256,1038.37514,253.8653204,793.1277235,289.8650746,921.745727,301.0339307,1214.530337,296.1162822,1383.248546,250.3201413,1355.557975,322.2084048,1261.023645,244.8716808,1332.586515,586.0679204,860.1073744,271.5881974,67.80693054,10,250,940,1200,298,0.50389935,16777216,412873.7825,934674,15054.45206,29795.60224,719.9605287,192.2919587,716.6224282,190.5693862,88.25380843,3516.286089,4300,757.3152984,189.9849689,124.6359414,3999.925993,4300,111.0533549,3967.891728,4300,51.38122056,47.68526278,50.70734166,1266.612279,7.696005198,303,1006,30783,102,1182.804167,1144.684653,36.02713889,13574.02476,14034.76985,0.478472222,0.486111111,13574.02476,14034.76985,70.866125,13574.02476,0.478472222,0.486111111,12.2608177,7.4,2.519,69.9,1.77,0.113,9.78,3.14,13.84,0.96,0.036,340ML SUNQUICK (PAL) -DS40,F3X0068QRNQ110002X,38,0.875,,,,Flint
139,139,15-02-2022,36.18,36.2,32.12,88.8,12,85.62458026,30,10328,6978,31086,38064,23.39,104.19,27.43,91.94,5717,1007,1226,1320,19.2,127.58,0.91,30143,101,2.84,2.75,5.03,60,105.3,13690.62822,-0.405298748,-0.024684171,1147.822757,0.356656518,1272.687326,1271.471946,1235.686949,1259.975418,1236.979763,1220.03377,1184.054571,1459.533685,1461.095736,1458.702549,1156.67609,1158.564177,1160.002437,1461.087627,786.7567949,1460.214743,1459.767703,486.5041725,12340.22569,211.3331015,179.1376912,221.0820584,240.5465925,245.2581768,204.0494085,257.2887961,207.8891986,1225.475593,1050.965157,55537,1461.914923,1573.961592,1518.506983,416.572327,1387.110412,470.5087352,1386.044025,988.5573427,1045.885097,871.4554318,1157.465505,1143.252962,1148.448084,1246.766551,1246.552301,1184.490934,1186.760809,1181.274059,1196.038354,1199.924686,1170.59205,1137.622825,1137.806541,1136.624913,1141.229109,1190.904596,1197.346154,1197.13007,1195.754533,1210.630147,1213.747207,1233.575122,1220.918182,299.1006944,1274.609875,1273.368567,1236.628392,1319.868531,1334.793776,294.855655,1044.075313,253.2974038,798.4161927,292.8833968,928.8658552,301.2558573,1226.724237,297.104947,1393.998686,249.6101292,1366.199824,321.6493349,1273.943614,253.3737111,1341.207347,587.5684782,868.4528299,272.0411986,67.80693054,10,250,940,1200,298,0.495176144,16777216,444110.7304,934674,15625.25386,30641.00351,736.8720002,195.368841,733.6650546,193.5849838,90.53939086,3544.612311,4300,775.0828048,192.9676123,126.1165922,4034.158225,4300,112.2529228,3998.142917,4300,51.80363763,48.04895026,51.08637802,1296.587721,7.721846459,298,1007,30143,101,1193.611806,1154.762264,39.1716875,13424.67799,13904.39025,0.4625,0.501388889,13424.67799,13904.39025,70.36445139,13424.67799,0.4625,0.501388889,12.04091152,7.4,2.5174,69.9,1.77,0.113,9.78,3.14,13.84,0.96,0.036,340ML SUNQUICK (PAL) -DS40,F3X0068QRNQ110002X,38,0.887292818,,,,Flint
140,140,16-02-2022,36.52,35.8,26.69,74.7,19,87.14478569,30,10293,6862,31391,38253,23.05,105.45,27.231,91.47,5732,1004,1227,1320,19.3,128.5,0.91,29924,101,3.82,1.85,4,151,105.3,13292.41887,-0.410795914,-0.041226097,1139.361671,0.35914289,1272.021519,1271.45384,1235.567419,1259.980687,1236.274399,1218.13228,1183.965411,1459.533301,1461.083745,1458.712205,1156.826681,1158.798249,1159.992871,1461.080755,786.7001129,1460.230334,1459.783139,486.7282835,11982.75556,211.4468381,179.1118833,221.4075104,240.0723227,245.2896936,204.7038328,257.7923345,209.2894003,1226.127615,1050.947699,55537,1455.578911,1572.094274,1512.40852,418.9629888,1381.62919,470.4692737,1377.488128,991.1334731,1049.25993,1160.41841,1160.215632,1149.929518,1155.21284,1238.836592,1240.827514,1183.925978,1186.551676,1181.188547,1196.419693,1200.524441,1170.068436,1137.094708,1137.183148,1136.543175,1141.34216,1190.914983,1197.253679,1197.060266,1195.709294,1210.637063,1213.706088,1233.532913,1220.611773,299.0715278,1273.821404,1273.366736,1236.447075,1319.831114,1329.477051,295.3314429,1038.004224,253.6679093,794.8539624,294.1770161,927.0103898,302.0881665,1225.650453,297.2624178,1392.740461,250.6692471,1367.930767,318.0756966,1275.093929,244.3288657,1340.259529,588.7129721,871.3728595,272.6305131,67.80693054,10,250,940,1200,298,0.501564857,16777216,475166.4954,934674,15642.5207,31050.05267,739.4161326,196.4600885,737.3467242,194.6139313,90.62822098,3541.188411,4300,778.1315882,193.9960834,127.9668696,4035.943127,4300,112.5945637,3985.683076,4300,52.20333745,48.36885405,51.36959965,1302.037589,7.678732571,298,1004,29924,101,1180,1140.091861,30.17052083,12831.6041,13311.54938,0.472222222,0.493055556,12831.6041,13311.54938,68.06396528,12831.6041,0.472222222,0.493055556,11.67585686,7.4,2.5194,69.9,1.77,0.113,9.78,3.14,13.84,0.96,0.036,6OZ MINERAL -DS66,F3W0106QLQQ110000X,39,0.745530726,,,,Flint
141,141,17-02-2022,51.7,39.9,31,77.8,16,82.02159973,30,10369,7975,31726,39701,25.83,102.75,28.482,92.24,5757,1011,1226,1316,18.6,128.58,0.92,30959,100,4.02,1.86,11.06,159,105.3,14201.00089,-0.423901201,-0.028046784,1173.999119,0.360105921,1269.453448,1269.395798,1235.085359,1250.578662,1230.517329,1205.305045,1156.591036,1459.532074,1461.087685,1458.710229,1144.662253,1139.791656,1144.758399,1461.077187,786.744014,1460.223104,1459.761301,490.39375,12800.98194,211.9583044,179.7630299,222.0166782,240.5100764,245.4621265,205.7824878,258.364395,209.9039666,1227.380919,1050.322895,55537,1457.179666,1572.912134,1513.636681,422.2552301,1384.287308,471.6420098,1384.541201,994.2250175,1045.362622,1159.341004,1159.028591,1148.685754,1156.436758,1232.595804,1238.003499,1181.903994,1185.008409,1181.220196,1195.704561,1201.756491,1168.833917,1137.219054,1137.483287,1136.628571,1141.968641,1190.943554,1197.237861,1197.033779,1195.683287,1210.639494,1213.778481,1233.583685,1221,299.0583333,1271.211258,1271.318498,1236.009736,1320.144366,1336.961998,295.6005636,1045.904324,262.0033113,796.3027384,294.873637,928.5296892,301.8919295,1226.793334,296.5985297,1396.456864,250.7635501,1372.587387,318.768441,1282.726082,248.400982,1347.565802,589.660792,875.1578251,273.2485882,67.80693054,10,250,940,1200,298,0.499636499,16777216,506519.4519,934674,15616.86015,31358.84961,751.0462394,198.736677,749.7536496,196.9761878,90.39223158,3559.598742,4300,790.2850803,196.3406348,130.3317466,4051.649928,4300,114.6107095,3997.47567,4300,52.59490548,48.78586157,51.75861,1322.905583,8.0561266,309,1011,30959,100,1203.979167,1163.573465,32.53325,13384.78622,13875.30466,0.470138889,0.495138889,13384.78622,13875.30466,70.41582639,13384.78622,0.470138889,0.495138889,11.92473452,4.34,2.5201,69.82,1.7,0.104,10.11,3.04,13.7,1.03,0.035,750ML CARTA BLANCA INDIA(G.GREEN)-ES1575,G3Z0128QVTQ110001X,55,0.776942356,WRINKLES AND FOLDS,255,11751,GEOGIA GREEN
142,142,17-02-2022,51.7,39.9,31,77.8,16,82.02159973,30,10369,7975,31726,39701,25.83,102.75,28.482,92.24,5757,1011,1226,1316,18.6,128.58,0.92,30959,100,4.02,1.86,11.06,159,105.3,14201.00089,-0.423901201,-0.028046784,1173.999119,0.360105921,1269.453448,1269.395798,1235.085359,1250.578662,1230.517329,1205.305045,1156.591036,1459.532074,1461.087685,1458.710229,1144.662253,1139.791656,1144.758399,1461.077187,786.744014,1460.223104,1459.761301,490.39375,12800.98194,211.9583044,179.7630299,222.0166782,240.5100764,245.4621265,205.7824878,258.364395,209.9039666,1227.380919,1050.322895,55537,1457.179666,1572.912134,1513.636681,422.2552301,1384.287308,471.6420098,1384.541201,994.2250175,1045.362622,1159.341004,1159.028591,1148.685754,1156.436758,1232.595804,1238.003499,1181.903994,1185.008409,1181.220196,1195.704561,1201.756491,1168.833917,1137.219054,1137.483287,1136.628571,1141.968641,1190.943554,1197.237861,1197.033779,1195.683287,1210.639494,1213.778481,1233.583685,1221,299.0583333,1271.211258,1271.318498,1236.009736,1320.144366,1336.961998,295.6005636,1045.904324,262.0033113,796.3027384,294.873637,928.5296892,301.8919295,1226.793334,296.5985297,1396.456864,250.7635501,1372.587387,318.768441,1282.726082,248.400982,1347.565802,589.660792,875.1578251,273.2485882,67.80693054,10,250,940,1200,298,0.499636499,16777216,506519.4519,934674,15616.86015,31358.84961,751.0462394,198.736677,749.7536496,196.9761878,90.39223158,3559.598742,4300,790.2850803,196.3406348,130.3317466,4051.649928,4300,114.6107095,3997.47567,4300,52.59490548,48.78586157,51.75861,1322.905583,8.0561266,309,1011,30959,100,1203.979167,1163.573465,32.53325,13384.78622,13875.30466,0.470138889,0.495138889,13384.78622,13875.30466,70.41582639,13384.78622,0.470138889,0.495138889,11.92473452,4.34,2.5201,69.82,1.7,0.104,10.11,3.04,13.7,1.03,0.035,750ML CARTA BLANCA INDIA(G.GREEN)-ES1575,G3Z0128QVTQ110001X,55,0.776942356,CARBON MARK,75,11718,GEOGIA GREEN
143,143,17-02-2022,51.7,39.9,31,77.8,16,82.02159973,30,10369,7975,31726,39701,25.83,102.75,28.482,92.24,5757,1011,1226,1316,18.6,128.58,0.92,30959,100,4.02,1.86,11.06,159,105.3,14201.00089,-0.423901201,-0.028046784,1173.999119,0.360105921,1269.453448,1269.395798,1235.085359,1250.578662,1230.517329,1205.305045,1156.591036,1459.532074,1461.087685,1458.710229,1144.662253,1139.791656,1144.758399,1461.077187,786.744014,1460.223104,1459.761301,490.39375,12800.98194,211.9583044,179.7630299,222.0166782,240.5100764,245.4621265,205.7824878,258.364395,209.9039666,1227.380919,1050.322895,55537,1457.179666,1572.912134,1513.636681,422.2552301,1384.287308,471.6420098,1384.541201,994.2250175,1045.362622,1159.341004,1159.028591,1148.685754,1156.436758,1232.595804,1238.003499,1181.903994,1185.008409,1181.220196,1195.704561,1201.756491,1168.833917,1137.219054,1137.483287,1136.628571,1141.968641,1190.943554,1197.237861,1197.033779,1195.683287,1210.639494,1213.778481,1233.583685,1221,299.0583333,1271.211258,1271.318498,1236.009736,1320.144366,1336.961998,295.6005636,1045.904324,262.0033113,796.3027384,294.873637,928.5296892,301.8919295,1226.793334,296.5985297,1396.456864,250.7635501,1372.587387,318.768441,1282.726082,248.400982,1347.565802,589.660792,875.1578251,273.2485882,67.80693054,10,250,940,1200,298,0.499636499,16777216,506519.4519,934674,15616.86015,31358.84961,751.0462394,198.736677,749.7536496,196.9761878,90.39223158,3559.598742,4300,790.2850803,196.3406348,130.3317466,4051.649928,4300,114.6107095,3997.47567,4300,52.59490548,48.78586157,51.75861,1322.905583,8.0561266,309,1011,30959,100,1203.979167,1163.573465,32.53325,13384.78622,13875.30466,0.470138889,0.495138889,13384.78622,13875.30466,70.41582639,13384.78622,0.470138889,0.495138889,11.92473452,4.34,2.5201,69.82,1.7,0.104,10.11,3.04,13.7,1.03,0.035,750ML CARTA BLANCA INDIA(G.GREEN)-ES1575,G3Z0128QVTQ110001X,55,0.776942356,UNBLOWN NECK,60,11764,GEOGIA GREEN
144,144,17-02-2022,51.7,39.9,31,77.8,16,82.02159973,30,10369,7975,31726,39701,25.83,102.75,28.482,92.24,5757,1011,1226,1316,18.6,128.58,0.92,30959,100,4.02,1.86,11.06,159,105.3,14201.00089,-0.423901201,-0.028046784,1173.999119,0.360105921,1269.453448,1269.395798,1235.085359,1250.578662,1230.517329,1205.305045,1156.591036,1459.532074,1461.087685,1458.710229,1144.662253,1139.791656,1144.758399,1461.077187,786.744014,1460.223104,1459.761301,490.39375,12800.98194,211.9583044,179.7630299,222.0166782,240.5100764,245.4621265,205.7824878,258.364395,209.9039666,1227.380919,1050.322895,55537,1457.179666,1572.912134,1513.636681,422.2552301,1384.287308,471.6420098,1384.541201,994.2250175,1045.362622,1159.341004,1159.028591,1148.685754,1156.436758,1232.595804,1238.003499,1181.903994,1185.008409,1181.220196,1195.704561,1201.756491,1168.833917,1137.219054,1137.483287,1136.628571,1141.968641,1190.943554,1197.237861,1197.033779,1195.683287,1210.639494,1213.778481,1233.583685,1221,299.0583333,1271.211258,1271.318498,1236.009736,1320.144366,1336.961998,295.6005636,1045.904324,262.0033113,796.3027384,294.873637,928.5296892,301.8919295,1226.793334,296.5985297,1396.456864,250.7635501,1372.587387,318.768441,1282.726082,248.400982,1347.565802,589.660792,875.1578251,273.2485882,67.80693054,10,250,940,1200,298,0.499636499,16777216,506519.4519,934674,15616.86015,31358.84961,751.0462394,198.736677,749.7536496,196.9761878,90.39223158,3559.598742,4300,790.2850803,196.3406348,130.3317466,4051.649928,4300,114.6107095,3997.47567,4300,52.59490548,48.78586157,51.75861,1322.905583,8.0561266,309,1011,30959,100,1203.979167,1163.573465,32.53325,13384.78622,13875.30466,0.470138889,0.495138889,13384.78622,13875.30466,70.41582639,13384.78622,0.470138889,0.495138889,11.92473452,4.34,2.5201,69.82,1.7,0.104,10.11,3.04,13.7,1.03,0.035,750ML CARTA BLANCA INDIA(G.GREEN)-ES1575,G3Z0128QVTQ110001X,55,0.776942356,Bubble (>2.5 mm),60,11764,GEOGIA GREEN
145,145,17-02-2022,51.7,39.9,31,77.8,16,82.02159973,30,10369,7975,31726,39701,25.83,102.75,28.482,92.24,5757,1011,1226,1316,18.6,128.58,0.92,30959,100,4.02,1.86,11.06,159,105.3,14201.00089,-0.423901201,-0.028046784,1173.999119,0.360105921,1269.453448,1269.395798,1235.085359,1250.578662,1230.517329,1205.305045,1156.591036,1459.532074,1461.087685,1458.710229,1144.662253,1139.791656,1144.758399,1461.077187,786.744014,1460.223104,1459.761301,490.39375,12800.98194,211.9583044,179.7630299,222.0166782,240.5100764,245.4621265,205.7824878,258.364395,209.9039666,1227.380919,1050.322895,55537,1457.179666,1572.912134,1513.636681,422.2552301,1384.287308,471.6420098,1384.541201,994.2250175,1045.362622,1159.341004,1159.028591,1148.685754,1156.436758,1232.595804,1238.003499,1181.903994,1185.008409,1181.220196,1195.704561,1201.756491,1168.833917,1137.219054,1137.483287,1136.628571,1141.968641,1190.943554,1197.237861,1197.033779,1195.683287,1210.639494,1213.778481,1233.583685,1221,299.0583333,1271.211258,1271.318498,1236.009736,1320.144366,1336.961998,295.6005636,1045.904324,262.0033113,796.3027384,294.873637,928.5296892,301.8919295,1226.793334,296.5985297,1396.456864,250.7635501,1372.587387,318.768441,1282.726082,248.400982,1347.565802,589.660792,875.1578251,273.2485882,67.80693054,10,250,940,1200,298,0.499636499,16777216,506519.4519,934674,15616.86015,31358.84961,751.0462394,198.736677,749.7536496,196.9761878,90.39223158,3559.598742,4300,790.2850803,196.3406348,130.3317466,4051.649928,4300,114.6107095,3997.47567,4300,52.59490548,48.78586157,51.75861,1322.905583,8.0561266,309,1011,30959,100,1203.979167,1163.573465,32.53325,13384.78622,13875.30466,0.470138889,0.495138889,13384.78622,13875.30466,70.41582639,13384.78622,0.470138889,0.495138889,11.92473452,4.34,2.5201,69.82,1.7,0.104,10.11,3.04,13.7,1.03,0.035,750ML CARTA BLANCA INDIA(G.GREEN)-ES1575,G3Z0128QVTQ110001X,55,0.776942356,OVAL BODY,60,11764,GEOGIA GREEN
146,146,18-02-2022,55.45,55.5,47.62,85.9,6,84.42708333,30,10324,7546,31242,38788,24.52,101.51,28.337,92.07,5408,1007,1229,1322,17.6,126.03,0.913,31037,101,4.94,4.39,1.15,64,105.3,14270.14867,-0.405153931,-0.019679482,1195.244639,0.349301199,1272.434275,1275.875275,1237.076658,1249.926496,1230.010602,1199.967954,1148.055668,1459.530961,1461.07728,1458.714166,1139.335321,1135.539904,1142.083752,1461.068427,786.7250409,1460.228724,1459.733693,496.4294649,12860.80417,211.885337,179.5107714,222.5111266,240.569541,246.0611961,205.8004172,257.7318942,209.597493,1225.615599,1047.444986,55537,1464.195819,1575.641115,1519.098258,414.0027875,1397.417422,484.8160279,1398.365411,989.0292887,1043.879274,1156.237962,1155.918296,1146.598464,1153.196927,1232.02933,1239.027235,1181.805866,1184.92942,1181.147449,1198.007692,1209.577622,1168.507682,1137.360724,1137.478746,1136.423291,1141.314505,1190.928173,1197.568022,1197.166199,1195.540559,1210.453147,1213.613287,1233.426872,1220.957313,299.1167477,1274.052192,1277.527488,1237.874652,1317.629734,1337.491234,295.7232255,1045.449971,269.126923,797.2017791,295.9687933,929.5064039,301.4657741,1230.841117,297.3890552,1398.117479,250.810915,1371.901734,318.5785704,1277.574101,247.7733663,1343.026521,590.0188785,870.3505534,273.2437485,67.80693054,10,250,940,1200,298,0.476505439,16777216,538556.6181,934674,15978.74912,31690.55151,745.289574,197.2787615,743.0835483,195.5434529,89.24377302,3550.72787,4300,784.3086339,194.800506,129.2591286,4047.500535,4300,114.0451388,4002.864168,4300,52.23236061,48.39277709,51.4684972,1312.427059,8.167488471,308,1007,31037,101,1235.527778,1196.085972,35.6624375,13916.40294,14394.46429,0.459722222,0.505555556,13916.40294,14394.46429,72.33591667,13916.40294,0.459722222,0.505555556,12.03464017,4.34,2.5197,69.82,1.7,0.104,10.11,3.04,13.7,1.03,0.035,750ML CARTA BLANCA INDIA(G.GREEN)-ES1575,G3Z0128QVTQ110001X,55,0.858018018,WRINKLES AND FOLDS,255,11751,GEOGIA GREEN
147,147,18-02-2022,55.45,55.5,47.62,85.9,6,84.42708333,30,10324,7546,31242,38788,24.52,101.51,28.337,92.07,5408,1007,1229,1322,17.6,126.03,0.913,31037,101,4.94,4.39,1.15,64,105.3,14270.14867,-0.405153931,-0.019679482,1195.244639,0.349301199,1272.434275,1275.875275,1237.076658,1249.926496,1230.010602,1199.967954,1148.055668,1459.530961,1461.07728,1458.714166,1139.335321,1135.539904,1142.083752,1461.068427,786.7250409,1460.228724,1459.733693,496.4294649,12860.80417,211.885337,179.5107714,222.5111266,240.569541,246.0611961,205.8004172,257.7318942,209.597493,1225.615599,1047.444986,55537,1464.195819,1575.641115,1519.098258,414.0027875,1397.417422,484.8160279,1398.365411,989.0292887,1043.879274,1156.237962,1155.918296,1146.598464,1153.196927,1232.02933,1239.027235,1181.805866,1184.92942,1181.147449,1198.007692,1209.577622,1168.507682,1137.360724,1137.478746,1136.423291,1141.314505,1190.928173,1197.568022,1197.166199,1195.540559,1210.453147,1213.613287,1233.426872,1220.957313,299.1167477,1274.052192,1277.527488,1237.874652,1317.629734,1337.491234,295.7232255,1045.449971,269.126923,797.2017791,295.9687933,929.5064039,301.4657741,1230.841117,297.3890552,1398.117479,250.810915,1371.901734,318.5785704,1277.574101,247.7733663,1343.026521,590.0188785,870.3505534,273.2437485,67.80693054,10,250,940,1200,298,0.476505439,16777216,538556.6181,934674,15978.74912,31690.55151,745.289574,197.2787615,743.0835483,195.5434529,89.24377302,3550.72787,4300,784.3086339,194.800506,129.2591286,4047.500535,4300,114.0451388,4002.864168,4300,52.23236061,48.39277709,51.4684972,1312.427059,8.167488471,308,1007,31037,101,1235.527778,1196.085972,35.6624375,13916.40294,14394.46429,0.459722222,0.505555556,13916.40294,14394.46429,72.33591667,13916.40294,0.459722222,0.505555556,12.03464017,4.34,2.5197,69.82,1.7,0.104,10.11,3.04,13.7,1.03,0.035,750ML CARTA BLANCA INDIA(G.GREEN)-ES1575,G3Z0128QVTQ110001X,55,0.858018018,CARBON MARK,75,11718,GEOGIA GREEN
148,148,18-02-2022,55.45,55.5,47.62,85.9,6,84.42708333,30,10324,7546,31242,38788,24.52,101.51,28.337,92.07,5408,1007,1229,1322,17.6,126.03,0.913,31037,101,4.94,4.39,1.15,64,105.3,14270.14867,-0.405153931,-0.019679482,1195.244639,0.349301199,1272.434275,1275.875275,1237.076658,1249.926496,1230.010602,1199.967954,1148.055668,1459.530961,1461.07728,1458.714166,1139.335321,1135.539904,1142.083752,1461.068427,786.7250409,1460.228724,1459.733693,496.4294649,12860.80417,211.885337,179.5107714,222.5111266,240.569541,246.0611961,205.8004172,257.7318942,209.597493,1225.615599,1047.444986,55537,1464.195819,1575.641115,1519.098258,414.0027875,1397.417422,484.8160279,1398.365411,989.0292887,1043.879274,1156.237962,1155.918296,1146.598464,1153.196927,1232.02933,1239.027235,1181.805866,1184.92942,1181.147449,1198.007692,1209.577622,1168.507682,1137.360724,1137.478746,1136.423291,1141.314505,1190.928173,1197.568022,1197.166199,1195.540559,1210.453147,1213.613287,1233.426872,1220.957313,299.1167477,1274.052192,1277.527488,1237.874652,1317.629734,1337.491234,295.7232255,1045.449971,269.126923,797.2017791,295.9687933,929.5064039,301.4657741,1230.841117,297.3890552,1398.117479,250.810915,1371.901734,318.5785704,1277.574101,247.7733663,1343.026521,590.0188785,870.3505534,273.2437485,67.80693054,10,250,940,1200,298,0.476505439,16777216,538556.6181,934674,15978.74912,31690.55151,745.289574,197.2787615,743.0835483,195.5434529,89.24377302,3550.72787,4300,784.3086339,194.800506,129.2591286,4047.500535,4300,114.0451388,4002.864168,4300,52.23236061,48.39277709,51.4684972,1312.427059,8.167488471,308,1007,31037,101,1235.527778,1196.085972,35.6624375,13916.40294,14394.46429,0.459722222,0.505555556,13916.40294,14394.46429,72.33591667,13916.40294,0.459722222,0.505555556,12.03464017,4.34,2.5197,69.82,1.7,0.104,10.11,3.04,13.7,1.03,0.035,750ML CARTA BLANCA INDIA(G.GREEN)-ES1575,G3Z0128QVTQ110001X,55,0.858018018,UNBLOWN NECK,60,11764,GEOGIA GREEN
149,149,18-02-2022,55.45,55.5,47.62,85.9,6,84.42708333,30,10324,7546,31242,38788,24.52,101.51,28.337,92.07,5408,1007,1229,1322,17.6,126.03,0.913,31037,101,4.94,4.39,1.15,64,105.3,14270.14867,-0.405153931,-0.019679482,1195.244639,0.349301199,1272.434275,1275.875275,1237.076658,1249.926496,1230.010602,1199.967954,1148.055668,1459.530961,1461.07728,1458.714166,1139.335321,1135.539904,1142.083752,1461.068427,786.7250409,1460.228724,1459.733693,496.4294649,12860.80417,211.885337,179.5107714,222.5111266,240.569541,246.0611961,205.8004172,257.7318942,209.597493,1225.615599,1047.444986,55537,1464.195819,1575.641115,1519.098258,414.0027875,1397.417422,484.8160279,1398.365411,989.0292887,1043.879274,1156.237962,1155.918296,1146.598464,1153.196927,1232.02933,1239.027235,1181.805866,1184.92942,1181.147449,1198.007692,1209.577622,1168.507682,1137.360724,1137.478746,1136.423291,1141.314505,1190.928173,1197.568022,1197.166199,1195.540559,1210.453147,1213.613287,1233.426872,1220.957313,299.1167477,1274.052192,1277.527488,1237.874652,1317.629734,1337.491234,295.7232255,1045.449971,269.126923,797.2017791,295.9687933,929.5064039,301.4657741,1230.841117,297.3890552,1398.117479,250.810915,1371.901734,318.5785704,1277.574101,247.7733663,1343.026521,590.0188785,870.3505534,273.2437485,67.80693054,10,250,940,1200,298,0.476505439,16777216,538556.6181,934674,15978.74912,31690.55151,745.289574,197.2787615,743.0835483,195.5434529,89.24377302,3550.72787,4300,784.3086339,194.800506,129.2591286,4047.500535,4300,114.0451388,4002.864168,4300,52.23236061,48.39277709,51.4684972,1312.427059,8.167488471,308,1007,31037,101,1235.527778,1196.085972,35.6624375,13916.40294,14394.46429,0.459722222,0.505555556,13916.40294,14394.46429,72.33591667,13916.40294,0.459722222,0.505555556,12.03464017,4.34,2.5197,69.82,1.7,0.104,10.11,3.04,13.7,1.03,0.035,750ML CARTA BLANCA INDIA(G.GREEN)-ES1575,G3Z0128QVTQ110001X,55,0.858018018,Bubble (>2.5 mm),60,11764,GEOGIA GREEN
150,150,18-02-2022,55.45,55.5,47.62,85.9,6,84.42708333,30,10324,7546,31242,38788,24.52,101.51,28.337,92.07,5408,1007,1229,1322,17.6,126.03,0.913,31037,101,4.94,4.39,1.15,64,105.3,14270.14867,-0.405153931,-0.019679482,1195.244639,0.349301199,1272.434275,1275.875275,1237.076658,1249.926496,1230.010602,1199.967954,1148.055668,1459.530961,1461.07728,1458.714166,1139.335321,1135.539904,1142.083752,1461.068427,786.7250409,1460.228724,1459.733693,496.4294649,12860.80417,211.885337,179.5107714,222.5111266,240.569541,246.0611961,205.8004172,257.7318942,209.597493,1225.615599,1047.444986,55537,1464.195819,1575.641115,1519.098258,414.0027875,1397.417422,484.8160279,1398.365411,989.0292887,1043.879274,1156.237962,1155.918296,1146.598464,1153.196927,1232.02933,1239.027235,1181.805866,1184.92942,1181.147449,1198.007692,1209.577622,1168.507682,1137.360724,1137.478746,1136.423291,1141.314505,1190.928173,1197.568022,1197.166199,1195.540559,1210.453147,1213.613287,1233.426872,1220.957313,299.1167477,1274.052192,1277.527488,1237.874652,1317.629734,1337.491234,295.7232255,1045.449971,269.126923,797.2017791,295.9687933,929.5064039,301.4657741,1230.841117,297.3890552,1398.117479,250.810915,1371.901734,318.5785704,1277.574101,247.7733663,1343.026521,590.0188785,870.3505534,273.2437485,67.80693054,10,250,940,1200,298,0.476505439,16777216,538556.6181,934674,15978.74912,31690.55151,745.289574,197.2787615,743.0835483,195.5434529,89.24377302,3550.72787,4300,784.3086339,194.800506,129.2591286,4047.500535,4300,114.0451388,4002.864168,4300,52.23236061,48.39277709,51.4684972,1312.427059,8.167488471,308,1007,31037,101,1235.527778,1196.085972,35.6624375,13916.40294,14394.46429,0.459722222,0.505555556,13916.40294,14394.46429,72.33591667,13916.40294,0.459722222,0.505555556,12.03464017,4.34,2.5197,69.82,1.7,0.104,10.11,3.04,13.7,1.03,0.035,750ML CARTA BLANCA INDIA(G.GREEN)-ES1575,G3Z0128QVTQ110001X,55,0.858018018,OVAL BODY,60,11764,GEOGIA GREEN
151,151,19-02-2022,60.72,55.7,42.72,76.7,28,80.7424594,30,10358,7388,31242,38630,24.04,101.66,28.417,92.46,5543,1011,1231,1323,18,125.7,0.913,31125,101,5.84,3.56,6.13,51,105.3,14112.51359,-0.405052351,-0.056614991,1184.761916,0.360799853,1271.979768,1271.072892,1234.995577,1250.555146,1229.997839,1175.997255,1148.228557,1459.533691,1461.095999,1458.700762,1137.704232,1114.729966,1138.661583,1461.077892,786.7364867,1460.213613,1459.738031,492.3632568,12721.27033,211.9199164,179.6260446,222.1247387,241.0285914,245.8863319,205.1757322,259.0006978,210.5080251,1230.141859,1050.740741,55537,1457.415793,1573.059399,1516.628931,414.0824598,1389.257163,475.9147449,1396.621678,994.3566434,1044.804606,1155.452896,1155.060014,1146.207258,1153.122207,1232.078212,1236.499651,1181.59902,1184.983205,1181.177747,1198.582925,1210.857243,1168.348252,1139.884937,1139.622036,1136.550209,1144.5485,1190.93859,1197.448565,1197.181246,1195.595521,1210.584325,1213.706788,1233.505948,1220.913226,299.0409722,1273.580556,1272.823243,1235.892683,1322.292512,1335.370468,297.8826233,1045.524425,271.8283967,794.8177462,297.9106274,925.9609624,303.3366613,1225.712968,298.1777501,1394.197638,252.9156989,1369.70093,320.7525077,1272.490401,249.9663447,1340.526143,593.1079281,869.0226263,275.2965455,67.80693054,10,250,940,1200,298,0.501893219,16777216,569373.4143,934674,15497.70329,31293.14346,739.0377348,196.05576,736.9287073,194.3404966,88.00417843,3544.77096,4300,777.4852688,193.6320278,129.0372585,4036.011984,4300,113.856537,3991.788594,4300,52.02555524,48.2409115,51.2716475,1301.264621,7.789923315,307,1011,31125,101,1219.101389,1183.191153,30.016,13664.78683,14087.70765,0.464583333,0.499305556,13664.78683,14087.70765,70.93170833,13664.78683,0.464583333,0.499305556,11.90653566,4.34,2.52,69.82,1.7,0.104,10.11,3.04,13.7,1.03,0.035,980ML CARTA BLANKA -MEXICO GR. ,NPD3,65,0.766965889,,,,
152,152,20-02-2022,62.28,62.3,51.46,82.6,23,86.6385464,32,10203,6194,29829,36023,20.06,96.59,28.383,91.91,5480,998,1229,1320,17.7,116.65,0.912,31122,101,4.39,3.69,1.67,24,105.3,14331.71567,-0.418825229,-0.022283526,1187.587536,0.361271755,1271.18977,1270.442657,1233.543028,1247.186849,1229.973244,1169.95738,1148.121819,1459.533691,1461.092703,1458.701242,1136.45141,1103.80408,1136.779177,1461.083204,786.7368058,1460.218526,1459.779005,492.7209464,12918.53472,211.1777003,179.5195258,222.0864714,241.2252441,245.6764296,204.4191074,259.2810321,210.8312413,1230.47732,1050.073919,55266.7095,1463.261872,1575.310273,1520.101399,421.7979021,1388.208392,466.872028,1393.710987,997.0553609,1042.529001,1155.462614,1155.160028,1146.36478,1153.540182,1232.223389,1237.235294,1181.934874,1183.389356,1181.353189,1198.675543,1210.929923,1168.309524,1140.950557,1140.179916,1136.641562,1146.311235,1190.951816,1197.313422,1197.17428,1195.699369,1210.715989,1213.82386,1233.628772,1220.323034,299.0756944,1273.058414,1272.391516,1234.567549,1322.075193,1291.573472,296.597764,1010.440832,264.5813629,767.3598774,294.0395995,897.864583,302.5252898,1190.889372,297.7454271,1350.794362,251.9772896,1325.811022,323.7937855,1226.822454,248.8512444,1296.034053,588.707333,839.1254144,274.2646502,67.80693054,10,250,940,1200,298,0.502584136,16777216,599291.3302,934674,14143.1663,31417.3027,705.3609121,191.1643862,702.6331296,189.324564,86.05743095,3426.587845,4300,742.3857213,188.7615651,125.5755416,3904.212485,4300,110.9942377,3865.364524,4300,52.33946026,48.31270965,51.54423734,1241.675269,6.193483432,309,998,31122,101,1230.585417,1193.690069,32.49636806,13919.17073,14354.96044,0.48125,0.484027778,13919.17073,14354.96044,72.11772917,13919.17073,0.48125,0.484027778,12.02570149,4.34,2.52,69.82,1.7,0.104,10.11,3.04,13.7,1.03,0.035,980ML CARTA BLANKA -MEXICO GR. ,NPD3,65,0.82600321,,,,
153,153,21-02-2022,62.31,62.3,52.41,84.1,21,83.30210016,30,10310,7374,32044,39418,23.78,103.34,28.465,91.8,5476,1006,1228,1320,17.7,127.13,0.916,31075,100,3.61,3.56,4.59,52,105.3,14263.67326,-0.419129762,-0.017780881,1181.153526,0.362684565,1269.253673,1265.469887,1232.202251,1247.403891,1229.961951,1169.973436,1148.190838,1459.533691,1461.091959,1458.702012,1136.958846,1101.623376,1137.113022,1461.07548,786.7725499,1460.212773,1459.764262,493.8905923,12859.06806,212.6182833,180.1423587,223.4322626,241.3282123,246.2746331,206.4141556,259.1697055,210.9529164,1228.510563,1050.334507,55537,1453.652572,1572.270804,1511.115656,429.5716302,1379.451658,460.9407198,1389.561131,996.1879859,1039.357143,1149.230878,1148.721277,1142.226402,1147.02983,1232.216927,1237.079772,1182.024268,1183.025696,1181.287348,1198.727663,1210.916369,1168.336902,1140.374384,1139.879577,1136.638478,1144.699153,1190.959717,1197.682176,1197.271296,1195.766262,1210.75554,1213.856938,1233.605583,1220.460272,299.0993056,1270.971409,1267.393431,1233.207428,1320.282951,1339.329334,299.3216256,1049.342941,264.9799499,795.4715648,303.0158216,926.6997248,304.2006163,1229.621512,298.6850389,1397.737283,253.3123284,1375.940443,318.9413102,1275.027473,249.499405,1346.337196,592.8696113,871.4455234,275.7342568,67.80693054,10,250,940,1200,298,0.492357709,16777216,630968.1472,934674,15800.98906,30006.32312,757.6222487,200.4526073,755.7187754,198.7091356,89.94249387,3557.129528,4300,797.3594177,198.0985957,131.804385,4048.658598,4300,116.7830689,4001.068379,4300,53.04170238,49.21845417,52.25139547,1334.198413,7.009962831,310,1006,31075,100,1216.009028,1178.646938,33.39075,13799.39324,14236.97249,0.483333333,0.480555556,13799.39324,14236.97249,71.92920139,13799.39324,0.483333333,0.480555556,12.07908156,4.34,2.5204,69.8,1.83,0.113,10.08,3.1,13.56,1.02,0.036,980ML CARTA BLANKA -MEXICO GR. ,NPD3,65,0.841252006,,,,
154,154,22-02-2022,62.36,62.4,47.37,76,31,81.16420783,30,10131,7092,31070,38162,22.7,99.45,28.286,90.54,5321,989,1228,1319,17,122.15,0.906,31221,100,4.46,4.02,0.31,135,105.3,14205.85908,-0.406718221,-0.014936189,1183.344803,0.360684189,1270.149939,1259.455399,1231.765229,1246.219774,1229.968175,1169.942388,1148.249942,1459.532333,1461.091954,1458.703137,1136.776519,1102.60842,1137.023841,1461.062672,786.8387213,1460.209184,1459.738425,494.2449548,12804.02986,212.198468,179.7708914,222.5612813,240.7831241,245.4267782,205.5585774,259.4117237,211.1774983,1228.386125,1050.074178,49358.02665,1453.303647,1570.034434,1509.255095,427.7385805,1376.116655,465.4258609,1387.757554,997.557354,1039.573852,1147.924382,1147.396173,1141.639263,1146.422995,1232.697443,1235.784801,1186.387464,1186.225232,1181.637206,1202.002138,1211.38873,1170.225462,1138.356193,1138.384669,1136.917664,1142.258973,1191.357546,1197.858268,1197.6199,1196.1398,1211.17,1213.843348,1233.797568,1221.30136,299.4659722,1272.09729,1261.83078,1233.493026,1319.987106,1317.043614,299.284162,1032.172028,267.4923262,779.5453571,306.9432269,905.805723,303.2427868,1202.8233,297.6776147,1368.939104,253.0162137,1349.109428,318.0115656,1252.267175,250.0928388,1325.128942,592.8734715,857.0946672,275.7936512,67.80693054,10,250,940,1200,298,0.515678753,16777216,662546.8377,934674,15610.60072,31797.53324,735.9118046,198.3588232,734.7498788,196.7184487,88.83740771,3499.222819,4300,773.6387859,196.0724636,130.7663059,3970.430224,4300,115.4366881,3920.391036,4300,53.47006083,49.69790488,52.6723934,1295.915513,6.54490701,312,989,31221,100,1218.075694,1182.223375,33.55498611,13793.89807,14217.09925,0.477083333,0.488194444,13793.89807,14217.09925,71.86348611,13793.89807,0.477083333,0.488194444,12.02573012,4.34,2.5208,69.8,1.83,0.113,10.08,3.1,13.56,1.02,0.036,980ML CARTA BLANKA -MEXICO GR. ,NPD3,65,0.759134615,,,,
155,155,23-02-2022,62.39,62.4,48.87,78.3,38,78.91032149,30,10157,7195,31116,38311,23.09,99.87,28.262,90.71,5473,991,1232,1320,17.6,122.96,0.911,31023,100,4.62,4.91,8.97,1120,105.3,14136.49492,-0.408751566,-0.006621398,1185.151724,0.363148179,1275.729746,1263.058316,1239.303083,1248.164537,1229.974965,1169.987714,1148.485303,1459.53362,1461.09328,1458.70155,1136.571099,1105.727695,1137.087019,1461.069698,786.7149687,1460.218406,1459.735732,493.5760112,12741.14444,212.1726066,179.6432584,222.7741708,240.6926346,244.5269504,205.7544484,259.4340974,210.9705036,1228.685466,1049.243867,33032.97681,1458.105149,1557.748186,1510.530864,434.431686,1368.744541,458.5917031,1388.449307,998.3321168,1046.433455,1147.484672,1146.898317,1142.153564,1147.518847,1259.275148,1250.807407,1187.796283,1187.16468,1181.744776,1203.141467,1211.331334,1170.394815,1139.352691,1139.170107,1136.89,1143.525899,1191.51087,1198.114048,1197.975057,1196.863363,1211.959398,1214.009789,1233.926792,1221.375849,299.6236111,1278.136078,1265.491228,1240.765162,1320.452003,1314.418454,300.0558185,1032.935376,270.1791844,774.4565946,275.5265162,903.3081513,303.3055183,1199.254808,297.4466387,1364.789364,253.2408254,1346.984885,315.5632672,1250.084503,250.4409725,1323.884165,593.7832881,854.7843417,276.254904,67.80693054,10,250,940,1200,298,0.502020228,16777216,692967.8458,934674,15153.53227,31187.19044,736.8366444,197.9277892,736.2252422,196.3455066,89.02733513,3491.460086,4300,774.5031522,195.647096,130.2521025,3960.141897,4300,114.9076661,3907.001569,4300,53.42475338,49.53607592,52.62701448,1297.926274,7.413884521,312,991,31023,100,1221.361111,1186.042646,33.00670833,13743.11038,14163.84684,0.479166667,0.4875,13743.11038,14163.84684,71.4511875,13743.11038,0.479166667,0.4875,11.94210587,4.34,2.5209,69.8,1.83,0.113,10.08,3.1,13.56,1.02,0.036,980ML CARTA BLANKA -MEXICO GR. ,NPD3,65,0.783173077,,,,
156,156,24-02-2022,62.21,62.2,52.06,83.7,28,81.08010506,30,10274,7408,30940,38348,24,100.26,28.318,91.76,5734,1003,1226,1319,18.6,124.26,0.911,31085,101,5.6,4.17,4.09,139,105.3,13928.30653,-0.406817177,-0.017902694,1182.559648,0.363709333,1275.310392,1262.501025,1236.958157,1248.861489,1229.964755,1169.956634,1148.424415,1459.532241,1461.089801,1458.70356,1136.603335,1107.390933,1137.221397,1461.070714,786.7850986,1460.221484,1459.745437,491.5824022,12553.68472,210.9508772,179.6739591,222.4935989,240.685,244.4974946,205.4471603,259.5112075,211.2346126,1227.272,1048.052288,32769,1456.187454,1562.883857,1509.147661,423.8284457,1380.980924,468.3122704,1391.477524,998.9365782,1053.114875,1147.070214,1146.548435,1141.670395,1146.098655,1261.08015,1251.423106,1186.450301,1186.137358,1181.673208,1203.538927,1211.282362,1169.913599,1139.617647,1139.243497,1136.941903,1143.78337,1191.330403,1198.063359,1197.934301,1196.829416,1211.908953,1213.938497,1233.90625,1221.1875,299.6180556,1277.573828,1264.863062,1238.340199,1318.457121,1298.296086,299.4971474,1020.054994,267.8470226,762.5327089,264.0318284,896.5890858,289.3456096,1197.010032,292.314798,1356.483217,252.9888336,1340.00731,314.1636417,1238.618229,250.3324531,1312.548486,593.6002191,847.950914,275.8517557,67.80693054,10,250,940,1200,298,0.496941848,16777216,725443.549,934674,15780.45215,31111.55076,731.2449233,197.9391292,730.8937692,196.2913997,89.35617704,3459.579453,4300,769.6566903,195.5835787,130.1636743,3938.003805,4300,114.581378,3880.174815,4300,53.85463421,49.82916397,52.98541775,1288.618582,7.259680338,312,991,31023,100,1220.048611,1182.976917,30.32690972,13542.75823,13977.19202,0.468055556,0.495833333,13542.75823,13977.19202,70.71778472,13542.75823,0.468055556,0.495833333,11.81527029,4.34,2.5213,69.76,1.77,0.104,10.05,3.09,13.73,1,0.035,980ML CARTA BLANKA -MEXICO GR. ,NPD3,65,0.836977492,,,,
157,157,25-02-2022,62.02,62,53.01,85.5,34,84.51415701,30,10201,6500,31157,37657,20.87,100.04,28.465,91.4,5767,996,1227,1317,18.5,120.91,0.914,31143,100,4.1,2.97,5.31,108,105.3,14214.70068,-0.406323217,-0.019322039,1192.508994,0.360991699,1270.029078,1261.719092,1235.578509,1245.166878,1231.790112,1170.136752,1148.283146,1459.533651,1461.096176,1458.700684,1136.747468,1107.688537,1137.303098,1461.077367,786.7807935,1460.224383,1459.739001,495.3944444,12813.60903,209.8458333,178.8138889,220.9714882,240.9881616,242.9839833,203.8767409,259.08223,210.6606272,1226.544251,1047.508711,32769,1455.421603,1566.227336,1511.212291,411.2248603,1385.483578,486.4129979,1384.920979,996.7230769,1051.452448,1147.909091,1147.498601,1141.89021,1146.515045,1260.762439,1245.486676,1186.523876,1186.169944,1181.702038,1203.944483,1211.287623,1169.826667,1140.606124,1139.932961,1136.944095,1144.405594,1191.379021,1198.330282,1198.057082,1196.903589,1211.921886,1213.961295,1233.914145,1221.254046,299.6118056,1272.211405,1264.080668,1236.960334,1318.318534,1317.447896,300.0211104,1034.293762,268.5727399,771.4091975,264.9960539,910.6055061,285.5165705,1217.371109,290.8935412,1377.416699,253.3219785,1357.484215,314.1711762,1244.037759,248.6081679,1324.937219,594.90421,851.6405204,275.5212077,67.80693054,10,250,940,1200,298,0.498495744,16777216,755957.7867,934674,15675.79872,30958.9596,741.7785277,199.7270459,740.1172192,198.0699473,89.70428208,3494.090567,4300,780.3636275,197.238582,131.4242783,3978.969924,4300,116.1534396,3933.686154,4300,53.77983184,49.85502981,53.01017761,1306.278258,7.141483585,312,991,31023,100,1227.81875,1190.376972,32.74786111,13691.64152,14128.98236,0.461805556,0.502083333,13691.64152,14128.98236,71.12290278,13691.64152,0.461805556,0.502083333,11.86933441,4.34,2.521,69.76,1.77,0.104,10.05,3.09,13.73,1,0.035,980ML CARTA BLANKA -MEXICO GR. ,NPD3,65,0.855,,,,
